Repository: Chris1504-fdz/DMREF

# DMREF — data-driven thin-film process optimisation (two sub-projects)

This repository holds the design-of-experiments, data pipeline, analysis and modelling code for two DMREF
campaigns that share the same **DoE → fabrication → characterisation → modelling** loop and the same code in
`utils/`, but are otherwise independent. Every data / notebook / output category therefore has one sub-folder
per project:

| sub-folder | project | material & objective | status (2026-10-08) |
|---|---|---|---|
| `inox/` | **InOx thin-film transistors** (first campaign, with the fab team's "NW collaboration") | sputtered indium oxide channel (XPS also shows a Ta 4f signal); maximise Hall mobility over 6 sputter/anneal knobs | paused Nov 2025 → Apr 2026 while the DoE was reworked; the constrained-Sobol batch-1 run sheet came back 2026-10 (`raw_data_received/inox/06_10_26/`) |
| `pdo/` | **PdO films** (second campaign, with the other student) | sputtered Pd oxidised to PdO on Al₂O₃ / HfO₂ / Si stacks; mobility ↑, carrier concentration ↓, crystallinity ↓ over 10 knobs | see `PROJECT_STATUS.md` and `output/README.md` |

## Repository layout

```
repository_dmref/
├── raw_data_received/            # exactly what the fab team sent, never edited
│   ├── inox/   XPS & XRD.xlsx (iteration 0, L8), XPS & XRD_11_06_25.xlsx (iteration 1, 24 exp.),
│   │           data_09_17_25/ data_11_05_25/ condition09_17/ (slide decks + raw XPS/XRD),
│   │           06_10_26/ (constrained-Sobol batch-1 run sheet, 30 × 3, + the substrate-temperature question)
│   └── pdo/    study_02/ noise_analysis/ 08_27_26/
├── Processed_data_inputs/        # cleaned / merged tables used by the notebooks
│   ├── inox/   second_iteration_orthogonal/XPS_XRD_with_newdata_clean_v02.xlsx (51-row master), first_taguchi/
│   └── pdo/    experiment02/ (run tables with the delivered Hall data)
├── doe/                          # design-of-experiments notebooks
│   ├── inox/   doe_design.ipynb            L8 → L32 Taguchi, Sobol, constrained Sobol v03 (batch 1 = the 06_10_26 sheet)
│   │           inox_batch1_sampler_comparison.ipynb   Sobol vs Halton / LHS / optimised LHS / CD + w·|r| LHS on this space; builds the batch-1 design (435-600 °C, no RT)
│   └── pdo/    experiment03_hfo2_doe_design.ipynb, experiment03_hfo2_batch1_analysis_doe_n_caped_300.ipynb,
│               experiment04_si_stacks_doe_design.ipynb, sampler_bo_1d_test.ipynb, sampler_bo_hd_batches_test.ipynb
├── data_pipeline/inox/data_pipeline.ipynb   builds the InOx master table + mixed-Taguchi candidates
├── analysis/
│   ├── inox/   inox_sobol_batch1_provenance.ipynb (what the 06_10_26 sheet is and where it comes from),
│   │           analysis.ipynb (regression / ANOVA / GP / BO on the 51-row master), tab_dags.ipynb, pc_with_prior_knowledge.ipynb
│   ├── pdo/    experiment02_pdo_analysis.ipynb, experiment02_anova_cv_gp.ipynb, experiment02_xrd_crystallinity_0827.ipynb,
│   │           pdo_thickness_noise_analysis.ipynb, temp/ (drafts)
│   └── tutorial/lhs_sa_build_it_yourself.ipynb   (method tutorial, shared)
├── output/
│   ├── inox/   master_df.pkl, new_design_candidates.xlsx, DoE/, previous_studies/previous_temp/,
│   │           batch1_design/, sobol_batch1_provenance/, batch1_sampler_comparison/ (all empty until a notebook's SAVE_* flag is set)
│   ├── pdo/    experiment02_xrd_crystallinity/ experiment03_hfo2_batch1_analysis/ experiment04_si_stacks_doe/
│   │           pdo_thickness_noise_analysis/ sampler_bo_1d_test/ project_status/ previous_studies/
│   └── README.md                 # what every output folder contains and which notebook wrote it
├── archive/inox/data_analysis_original.ipynb   # original monolithic InOx notebook (backup)
├── utils/                        # shared code: mobo.py (GP + MOBO), xrd_crystallinity.py, doe_bo_test.py,
│                                 #   run_doe_bo_arm.py, pdf_card_to_readable.py
├── PROJECT_STATUS.md             # PdO campaign status write-up (2026-07-31)
└── README.md
```

Conventions:

- Notebooks write **nothing** to `output/` by default. The PdO notebooks use a `SAVE_OUTPUTS` switch with an `OUT_FILES` dict in the
  setup cell; the InOx sampler-comparison notebook puts a `SAVE_* = False` flag and a `*_FILE` name at the top of every figure or
  table cell (see `output/README.md`). Older InOx notebooks still save unconditionally, into `output/inox/`.
- Every notebook `os.chdir()`s to the repository root in its first code cell, so relative paths work from anywhere.
- Received data goes under `raw_data_received/<project>/<date or topic>/` with a `note.txt` / `info.txt` saying how it arrived.

## InOx sub-project (`inox/`)

**Process factors (6 knobs).** Taguchi phase (iterations 0–1): two levels each. Constrained-Sobol phase (batch 1,
2026): continuous ranges with the physical ordering constraint *substrate temperature < annealing temperature*.

| Factor | Taguchi levels | Sobol batch-1 range |
|--------|----------------|---------------------|

File: analysis/pdo/experiment02_xrd_crystallinity_0827.ipynb (part 1 of 2)
# PdO on Al₂O₃ — XRD crystallinity of the Batch-1 Sobol films (delivery 2026-08-27)

The fab team sent θ–2θ XRD patterns for the **14 valid Batch-1 conditions × 3 replicates** of the
Experiment02 Sobol design on sapphire (`raw_data_received/pdo/08_27_26/PdO_data_0827.xlsx`, sheet `sobol`,
sample IDs `replicate_run`), plus the #14 recipe at 9/11/13 nm on HfO₂/Si (`scaling thickness`), the old
5 nm recipe (`old_recipe`) and the Hall data of every film (`benchmark`). Their slides describe crystallinity
qualitatively — *"25 °C films stay amorphous up to 12 nm, 425 °C films up to 4 nm; #15 shows low
crystallinity"* — and the request was a **% crystallinity per film** that can be modelled.

This notebook documents, step by step, what is being done and why:

1. **What was delivered** — sheets, IDs, the design conditions behind each film.
2. **What the patterns contain** — a ≤ 16 nm film on a single crystal: the substrate *is* the pattern.
3. **Why the textbook degree of crystallinity, crystalline / (crystalline + amorphous), cannot be
   measured here** — the "amorphous halo" that survives substrate subtraction is a scan artefact.
4. **The metric used instead** — a *relative PdO(101) crystallinity index* (and its thickness-normalised
   form), how each number is computed by `utils/xrd_crystallinity.py`.
5. **Results per design condition**, with replicate noise (SEM²) for the GP, checked against the slide claims.
6. **The other sheets** — HfO₂ pieces (Si(200) line removal, pinned reference) and the old recipe.
7. **Crystallinity vs Hall mobility / carrier concentration** — the trade-off the campaign optimises.
8. **Export** of the campaign tables and the findings.

Everything numeric comes from `utils/xrd_crystallinity.py`. **Nothing is written to disk unless `SAVE_OUTPUTS = True`**
in the setup cell; `OUT_FILES` there names every item that can be saved (`output/pdo/experiment02_xrd_crystallinity/`).

```
import os, sys, io, contextlib, warnings
import numpy as np, pandas as pd
import matplotlib.pyplot as plt
from matplotlib.lines import Line2D
from IPython.display import Image, display
warnings.filterwarnings('ignore')

REPO_ROOT = '/data/zhq7531/IDEAL/DMREF/repository_dmref'
os.chdir(REPO_ROOT)
if REPO_ROOT not in sys.path:
    sys.path.insert(0, REPO_ROOT)
from utils import xrd_crystallinity as xc

XLSX = 'raw_data_received/pdo/08_27_26/PdO_data_0827.xlsx'
RUN_TABLE = 'Processed_data_inputs/pdo/experiment02/raw_data_update_05_22_2026.xlsx'
OUT_DIR = 'output/pdo/experiment02_xrd_crystallinity'
P = xc.PALETTE; xc._style()
BLUE, ORANGE, MUTED = P['series'][0], P['series'][1], P['muted']
pd.set_option('display.width', 200); pd.set_option('display.max_columns', 40)
# ---- saving: nothing is written unless SAVE_OUTPUTS is True -------------------------------------------------
SAVE_OUTPUTS = False                                    # True -> write the items below into OUT_DIR
OUT_FILES = {                                           # file name per item; set an entry to None to skip it
    'design_space_table':            'sobol_design_space_0827.xlsx',                   # §1
    'raw_patterns_fig':              'raw_patterns_overview_0827.png',                 # §2
    'halo_check_fig':                'diag_amorphous_halo_check_0827.png',             # §3
    'metric_demo_fig':               'metric_demo_0827.png',                           # §4
    'fits_sobol_fig':                'pdo101_fits_sobol_0827.png',                     # §4 fit QA, every film
    'data_and_fit_fig':              'pdo101_data_and_fit_0827.png',                   # §4 visualisation only
    'by_run_fig':                    'crystallinity_by_run_0827.png',                  # §5
    'thk_by_run_fig':                'crystallinity_thk_by_run_0827.png',              # §5
    'vs_thickness_fig':              'crystallinity_vs_thickness_0827.png',            # §5
    'by_run_presentation_fig':       'crystallinity_by_run_0827_presentation.png',     # §5 no detection marks
    'vs_thickness_presentation_fig': 'crystallinity_vs_thickness_0827_presentation.png',
    'hfo2_despike_fig':              'hfo2_despike_demo_0827.png',                     # §6
    'vs_hall_fig':                   'crystallinity_vs_hall_0827.png',                 # §7
    'pairplot_fig':                  'pairplot_all_inputs_outputs_0827.png',           # §7
    'factor_effects_fig':            'factor_effects_{slug}_0827.png',                 # §7 one file per output
    'outputs_corr_fig':              'outputs_correlation_0827.png',                   # §7
    'outputs_corr_table':            'outputs_correlation_0827.xlsx',
    'anova_fig':                     'anova_inputs_0827.png',                          # §7
    'anova_table':                   'anova_inputs_0827.xlsx',
    'cli_tag':                       '0827',                # §8 CLI tables -> xrd_crystallinity_<cli_tag>[_hfo2_thickness|_old_recipe].xlsx
    'vs_hall_table':                 'xrd_crystallinity_vs_hall_0827.xlsx',            # §8
}

def out_path(key, **fmt):
    # Path OUT_DIR/OUT_FILES[key] for functions that write the file themselves; None (= no file) unless SAVE_OUTPUTS.
    name = OUT_FILES.get(key)
    if not SAVE_OUTPUTS or name is None:
        return None
    os.makedirs(OUT_DIR, exist_ok=True)
    return os.path.join(OUT_DIR, name.format(**fmt))

def save(key, obj, **fmt):
    # Write obj to OUT_DIR/OUT_FILES[key]: a Figure -> .png, a DataFrame -> .xlsx, a {sheet: DataFrame} dict -> multi-sheet .xlsx.
    path = out_path(key, **fmt)
    if path is None:
        return
    if hasattr(obj, 'savefig'):
        obj.savefig(path, dpi=170, bbox_inches='tight')
    else:
        frames = obj if isinstance(obj, dict) else {'Sheet1': obj}
        with pd.ExcelWriter(path) as w:
            for sheet, d in frames.items():
                d.to_excel(w, sheet_name=sheet, index=not isinstance(d.index, pd.RangeIndex))
    print('saved', path)
print('SAVE_OUTPUTS =', SAVE_OUTPUTS, '| nothing is written to', OUT_DIR, 'unless set to True')
```

SAVE_OUTPUTS = False | nothing is written to output/experiment02_xrd_crystallinity unless set to True

## 1. What was delivered

Every sheet stores one film per **pair of columns** (2θ, intensity) with the film name above the intensity
column. `xc.read_xrd_sheet` returns `{name: (2θ, I)}`; `xc.parse_sample_name` turns `02_14` into
(run 14, replicate 2) and `#14_9nm` into (run 14, 9 nm). The design factors of each run come from the
Batch-1 run table in `Processed_data_inputs/pdo/experiment02/`; final PdO thickness = deposited Pd × 5/3
(oxidation expansion measured in the thickness study).

```
sheets = {s: xc.read_xrd_sheet(XLSX, s) for s in ['sobol', 'scaling thickness', 'old_recipe']}
for s, pats in sheets.items():
    tt = next(iter(pats.values()))[0]
    print(f"{s:18s} {len(pats):3d} patterns   2θ {tt.min():.1f}–{tt.max():.1f}°, step {np.median(np.diff(tt)):.4f}°   e.g. {list(pats)[:3]}")
sob = sheets['sobol']

ids = pd.DataFrame([dict(sample=k, **dict(zip(['run', 'replicate', 'thickness_from_name'], xc.parse_sample_name(k))))
                    for k in sob if k != 'sapphire'])
run_tab = pd.read_excel(RUN_TABLE).drop_duplicates('Base_Run_ID').rename(columns={'Base_Run_ID': 'run'})
cond = ids.merge(run_tab, on='run')[['run'] + xc.FACTOR_COLS].drop_duplicates('run').sort_values('run')
cond['final thickness (nm)'] = (cond['Dep Thickness (nm)'] * 5 / 3).round(1)
temp_of = cond.set_index('run')['Dep Temp (°C)']
print(f"\n{ids.run.nunique()} design conditions × {ids.groupby('run').size().unique().tolist()} replicates = {len(ids)} films "
      f"(the 14 Batch-1 conditions that did not contact-fail; 02_14 contact-failed in Hall but was still scanned)")
cond.set_index('run')
```

sobol               43 patterns   2θ 20.7–80.6°, step 0.0217°   e.g. ['01_02', '01_03', '01_05']
scaling thickness    3 patterns   2θ 20.5–80.5°, step 0.0217°   e.g. ['#14_9nm', '#14_11nm', '#14_13nm']
old_recipe           2 patterns   2θ 20.0–80.0°, step 0.0100°   e.g. ['sapphire', 'old_recipe']

14 design conditions × [3] replicates = 42 films (the 14 Batch-1 conditions that did not contact-fail; 02_14 contact-failed in Hall but was still scanned)

     Dep Power (W)  O2 Flow (sccm)  Dep Press (mTorr)  Dep Temp (°C)  Ox Temp (°C)  Ox Press (atm)  Ox Time (min)  Vac Ann Temp (°C)  Vac Ann Time (min)  Dep Thickness (nm)  final thickness (nm)
run                                                                                                                                                                                               
2               28            11.5                9.7             25         476.8            0.02           14.3              155.4                18.1                 5.1                   8.5
3               40             9.1                3.4            425         262.5            0.02           71.7              400.0                57.9                 2.2                   3.7
5               19             7.0                8.5             25         661.6            1.00           82.5              288.6                31.0                 3.5                   5.8
7               23             1.6                7.3             25         364.3            0.02          118.0              474.1               117.0                 8.6                  14.3
8                8            14.2                2.6            425         594.5            1.00           26.1               48.9                14.6                 1.7                   2.8
9                7             8.7                7.6            425         429.6            1.00           81.0              229.6                42.4                 9.6                  16.0
12              15            11.3                5.3             25         231.1            1.00           20.3               83.7                 3.6                 6.9                  11.5
14              36            13.4                6.3            425         694.7            0.02            1.1              217.4                29.1                 7.8                  13.0
15              27             6.0                4.5             25         649.3            0.02           62.7              362.2                46.5                 6.2                  10.3
19              37             0.8                5.2             25         497.4            1.00           43.8              512.8                 6.1                 1.9                   3.2
20              12            12.8                8.8            425         539.0            0.02           68.2              178.3               110.4                 8.6                  14.3
21              17             3.1                6.1            425         576.5            0.02           54.5              454.7                24.7                 5.4                   9.0
22              32            10.7                3.9             25         384.9            1.00           86.4              116.8                98.5                 7.2                  12.0
23              21             8.1                9.1            425         280.5            1.00           30.0              263.1                67.1                 9.0                  15.0

**Design space the Sobol samples were drawn from.** The 23 conditions came from a scrambled Sobol sequence
(seed 20, `analysis/pdo/experiment02_pdo_analysis.ipynb`), each unit-cube coordinate mapped
onto the factor range below and rounded to the tool resolution; two factors are two-level. The last columns
show how much of that range the 23 planned and the 14 usable conditions actually cover.

```
# Factor bounds used by the Sobol generator (copied from PDO_CONFIG in experiment02_pdo_analysis.ipynb, seed 20)
PDO_CONFIG = {
    'Dep Power (W)':      {'min': 0.0,   'max': 40.0,  'decimals': 0},
    'O2 Flow (sccm)':     {'min': 0.3,   'max': 20.0,  'decimals': 1},
    'Dep Press (mTorr)':  {'min': 2.0,   'max': 10.0,  'decimals': 1},
    'Dep Temp (°C)':      [25.0, 425.0],
    'Ox Temp (°C)':       {'min': 200.0, 'max': 800.0, 'decimals': 1},
    'Ox Press (atm)':     [0.02, 1.0],
    'Ox Time (min)':      {'min': 0.0,   'max': 120.0, 'decimals': 1},
    'Vac Ann Temp (°C)':  {'min': 25.0,  'max': 800.0, 'decimals': 1},
    'Vac Ann Time (min)': {'min': 0.0,   'max': 120.0, 'decimals': 1},
    'Dep Thickness (nm)': {'min': 1.0,   'max': 10.0,  'decimals': 1},
}
planned = run_tab[run_tab['Batch'] == 'Batch 1'] if 'Batch' in run_tab.columns else run_tab
rows = []
for f, spec in PDO_CONFIG.items():
    if isinstance(spec, list):
        rows.append(dict(factor=f, type='two-level', min=min(spec), max=max(spec), resolution='levels ' + ' / '.join(f'{v:g}' for v in spec)))
    else:
        rows.append(dict(factor=f, type='continuous', min=spec['min'], max=spec['max'], resolution=f"{10 ** -spec['decimals']:g}"))
space = pd.DataFrame(rows).set_index('factor')
space['planned min (23)'] = planned.groupby('Base_Run_ID' if 'Base_Run_ID' in planned.columns else 'run')[list(PDO_CONFIG)].first().min()
space['planned max (23)'] = planned.groupby('Base_Run_ID' if 'Base_Run_ID' in planned.columns else 'run')[list(PDO_CONFIG)].first().max()
space['usable min (14)'] = cond.set_index('run')[list(PDO_CONFIG)].min()
space['usable max (14)'] = cond.set_index('run')[list(PDO_CONFIG)].max()
save('design_space_table', space)
space
```

                          type     min    max       resolution  planned min (23)  planned max (23)  usable min (14)  usable max (14)
factor                                                                                                                              
Dep Power (W)       continuous    0.00   40.0                1              0.00              40.0             7.00             40.0
O2 Flow (sccm)      continuous    0.30   20.0              0.1              0.80              19.1             0.80             14.2
Dep Press (mTorr)   continuous    2.00   10.0              0.1              2.10               9.7             2.60              9.7
Dep Temp (°C)        two-level   25.00  425.0  levels 25 / 425             25.00             425.0            25.00            425.0
Ox Temp (°C)        continuous  200.00  800.0              0.1            231.10             790.9           231.10            694.7
Ox Press (atm)       two-level    0.02    1.0  levels 0.02 / 1              0.02               1.0             0.02              1.0
Ox Time (min)       continuous    0.00  120.0              0.1              1.10             118.0             1.10            118.0
Vac Ann Temp (°C)   continuous   25.00  800.0              0.1             48.90             790.5            48.90            512.8
Vac Ann Time (min)  continuous    0.00  120.0              0.1              3.60             117.0             3.60            117.0
Dep Thickness (nm)  continuous    1.00   10.0              0.1              1.50               9.6             1.70              9.6

## 2. What the patterns contain

A 3–16 nm PdO film on c-plane sapphire. On a log scale the pattern is the substrate: Al₂O₃(0006) at
41.7° (5·10⁵ counts) with its Cu-Kβ and W-Lα ghosts at 37.5° and 39.9°, a further substrate line at
43.9° and one at 80.2°. **The only film feature is PdO(101) at 2θ ≈ 33.9°**, a few hundred counts on a
~600-count background — that is why the fab team, the thickness study and this notebook all look at the
33–35° window.

```
fig, ax = plt.subplots(1, 2, figsize=(15, 4.8))
for k, c, lab in [('03_14', ORANGE, '03_14 — 425 °C, 13 nm (crystalline)'),
                  ('01_12', BLUE, '01_12 — 25 °C, 12 nm (amorphous per slides)'),
                  ('sapphire', MUTED, 'bare sapphire (reference scan)')]:
    tt, ii = sob[k]; m = (tt > 22) & (tt < 82)
    ax[0].semilogy(tt[m], ii[m], lw=0.6, color=c, label=lab)
# for x, lab in [(33.9, 'PdO(101)'), (37.5, '(0006) Cu-Kβ'), (39.9, '(0006) W-Lα'), (41.7, 'Al₂O₃(0006)'),
#                (43.9, 'substrate'), (80.2, 'substrate')]:
#     ax[0].axvline(x, color=P['axis'], lw=0.6)
#     ax[0].text(x - 0.3, 3e5, lab, rotation=90, fontsize=7, va='top', ha='right', color=P['ink2'])
for x, lab in [(33.9, 'PdO(101)')]:
    ax[0].axvline(x, color=P['axis'], lw=0.6)
    ax[0].text(x - 0.3, 3e5, lab, rotation=90, fontsize=7, va='top', ha='right', color=P['ink2'])
ax[0].set_xlabel('2θ (deg)'); ax[0].set_ylabel('counts (log)')
# ax[0].legend(loc='upper right'); ax[0].set_title('a) full patterns — only the 33.9° line is film', loc='left', color=P['ink2'])

show = ['01_05', '01_12', '01_15', '01_21', '01_07', '03_14']
for n, k in enumerate(show):
    tt, ii = sob[k]; m = (tt > 30) & (tt < 38)
    base = np.median(ii[(tt > 31.5) & (tt < 32.5)])
    run = int(k.split('_')[1]); c = BLUE if temp_of[run] == 25 else ORANGE
    ax[1].plot(tt[m], ii[m] - base + 250 * n, lw=0.7, color=c)
    ax[1].text(38.05, 250 * n, f"{k}  {temp_of[run]:.0f} °C, {cond.set_index('run').loc[run, 'final thickness (nm)']:g} nm",
               fontsize=8, va='center', color=P['ink2'])
ax[1].axvspan(33, 35, color=P['window'], lw=0); ax[1].axvline(33.9, color=P['axis'], lw=0.6)
ax[1].set_xlim(30, 40.5); ax[1].set_xlabel('2θ (deg)'); ax[1].set_ylabel('counts (offset)'); ax[1].set_yticks([])
ax[1].set_title('b) the PdO(101) window, six films (blue 25 °C, orange 425 °C)', loc='left', color=P['ink2'])
fig.tight_layout(); save('raw_patterns_fig', fig); plt.show()
```

## 3. Why crystalline / (crystalline + amorphous) cannot be measured here

The textbook degree of crystallinity integrates the sharp Bragg peaks (crystalline) and the broad halo
(amorphous) **of the same phase** and takes their ratio. It works when the material's own scattering
dominates the pattern (powders, polymers, thick films). Here the film is < 2 % of the counts, so the
amorphous-PdO halo would have to be extracted by subtracting the bare-substrate scan. We try exactly that
below and test whether what is left behaves like film:

* scale the bare sapphire scan onto each film pattern by least squares on the peak-free 22–60° region
  (`xc.scale_reference`), subtract it, and average the residual over the films the fab team calls
  amorphous (25 °C ≤ 12 nm, 425 °C ≤ 4 nm) and over the ones they call crystalline;
* integrate the residual "halo" at 24–40° (peak and ghost windows interpolated across) per film and
  correlate it with film thickness.

A real amorphous-PdO halo must be **larger in the amorphous group** and **grow with thickness**.

```
ref = sob['sapphire']
pats = {k: (t, xc.despike(t, i)[0]) for k, (t, i) in sob.items()}          # sharp substrate lines removed
ids['t_final'] = ids.run.map(cond.set_index('run')['final thickness (nm)'])
ids['Dep Temp (°C)'] = ids.run.map(temp_of)
ids['slide_amorphous'] = ((ids['Dep Temp (°C)'] == 25) & (ids.t_final <= 12)) | ((ids['Dep Temp (°C)'] == 425) & (ids.t_final <= 4))

def residual(k):
    tt, ii = pats[k]; a, ri = xc.scale_reference(tt, ii, ref)
    r = ii - a * ri
    return tt, r - np.median(r[(tt > 46) & (tt < 56)]), a

def halo_area(tt, r, lo=24, hi=40):
    m = (tt >= lo) & (tt <= hi)
    excl = ((tt >= 32.8) & (tt <= 35.4)) | ((tt >= 37) & (tt <= 38)) | ((tt >= 39.3) & (tt <= 40))
    rf = r.copy(); rf[excl] = np.interp(tt[excl], tt[m & ~excl], r[m & ~excl])
    return float(np.trapezoid(np.clip(rf[m], 0, None), tt[m]))

rows = []
for k in ids['sample']:
    tt, r, a = residual(k)
    peak = xc.baseline_metrics(*pats[k])['auc_101_net']
    rows.append(dict(sample=k, substrate_scale=a, halo_area=halo_area(tt, r), peak_area=peak))
halo = ids.merge(pd.DataFrame(rows), on='sample')
halo['forced_ratio_pct'] = 100 * halo.peak_area.clip(lower=0) / (halo.peak_area.clip(lower=0) + halo.halo_area)

grid = np.arange(22, 60, 0.0217)
fig, ax = plt.subplots(1, 3, figsize=(15.5, 4.4))
tt, r, a = residual('03_14'); m = (tt > 22) & (tt < 60)
ax[0].plot(tt[m], pats['03_14'][1][m], lw=0.7, color=ORANGE, label='film 03_14 (crystalline)')
ax[0].plot(tt[m], (a * np.interp(tt, *ref) + np.median(pats['03_14'][1][m] - a * np.interp(tt, *ref)[m]))[m], lw=0.7, color=MUTED, label='bare sapphire, scaled')
ax[0].set_ylim(300, 1500); ax[0].axvspan(33, 35, color=P['window'], lw=0); ax[0].set_xlabel('2θ (deg)'); ax[0].set_ylabel('counts')
ax[0].set_title('a) film vs scaled bare sapphire', loc='left', color=P['ink2']); ax[0].legend(loc='upper right')
for flag, c, lab in [(True, BLUE, f'mean of {int(ids.slide_amorphous.sum())} films the slides call amorphous'),
                     (False, ORANGE, f'mean of {int((~ids.slide_amorphous).sum())} films the slides call crystalline')]:
    R = np.mean([np.interp(grid, *residual(k)[:2]) for k in ids.loc[ids.slide_amorphous == flag, 'sample']], axis=0)
    ax[1].plot(grid, np.convolve(R, np.ones(25) / 25, mode='same'), lw=1.4, color=c, label=lab)
ax[1].set_ylim(-120, 260); ax[1].axvspan(33, 35, color=P['window'], lw=0); ax[1].axhline(0, color=P['axis'], lw=0.8)
ax[1].set_xlabel('2θ (deg)'); ax[1].set_ylabel('counts after subtracting scaled sapphire')
ax[1].set_title('b) residual: the same hump in both groups', loc='left', color=P['ink2']); ax[1].legend(loc='upper right')
for flag, c in [(True, BLUE), (False, ORANGE)]:
    s = halo[halo.slide_amorphous == flag]
    ax[2].scatter(s.t_final, s.halo_area, s=34, color=c if not flag else 'none', edgecolor=c, linewidth=1.2)
r_t = np.corrcoef(halo.halo_area, halo.t_final)[0, 1]
ax[2].set_ylim(0, 3500); ax[2].set_xlabel('final PdO thickness (nm)'); ax[2].set_ylabel('"halo" area 24–40° (counts·deg)')
ax[2].set_title(f'c) hump area vs thickness: r = {r_t:.2f}', loc='left', color=P['ink2'])
ax[2].legend(handles=[Line2D([], [], marker='o', ls='', color=ORANGE, label='slides: crystalline'),
                      Line2D([], [], marker='o', ls='', markerfacecolor='none', color=BLUE, label='slides: amorphous')], loc='lower right')
fig.tight_layout(); save('halo_check_fig', fig); plt.show()

g = halo.groupby('slide_amorphous').agg(n=('sample', 'size'), halo_mean=('halo_area', 'mean'), halo_sd=('halo_area', 'std'),
                                         peak_mean=('peak_area', 'mean'), forced_ratio_pct=('forced_ratio_pct', 'mean')).round(1)
g.index = g.index.map({True: 'amorphous (slides)', False: 'crystalline (slides)'})
print(f'halo area vs thickness: r = {r_t:.2f}')
g
```

halo area vs thickness: r = -0.04

                       n  halo_mean  halo_sd  peak_mean  forced_ratio_pct
slide_amorphous                                                          
crystalline (slides)  18     2401.1    439.1      220.4               8.5
amorphous (slides)    24     2296.5    320.3       61.2               2.6

**Verdict.** The residual hump is the same in both groups, and its area does not depend on film thickness
(r ≈ 0), while the PdO(101) peak area differs by ~3× between the groups. A film signal cannot behave like
that: the hump is a **scan-geometry artefact** (bare wafer vs coated pieces: different height/alignment and
a coarser reference step), not amorphous PdO. Forcing the ratio anyway gives a few per cent for every film
with the artefact as denominator — a number, not a crystalline fraction. The amorphous term is simply below
what a θ–2θ scan of a ≤ 16 nm film on sapphire can resolve; grazing-incidence XRD (or a bare piece
scanned in the same session with identical alignment) would be needed to make it measurable.

## 4. What is measured instead: the relative PdO(101) crystallinity index

Because the only film information is the PdO(101) reflection, the crystallinity number is built on it,
consistently with the campaign objective already defined in the thickness study ("XRD 33–35° AUC ↓").
For each film `utils/xrd_crystallinity.py` does:

1. **Despike** — a 0.4° running median removes sharp single-crystal lines (needed for the Si(200) line
   at 33.0° on the HfO₂/Si pieces); the 0.8–1.5° wide PdO peak is untouched.
2. **Baseline area** — linear baseline through the flanks 31.5–32.5° and 35.5–36.5°; `auc_101_net` is the
   *unclipped* integral of (data − baseline) over 33–35° (unbiased, zero-mean for an empty window;
   `auc_101` is the clipped legacy version).
3. **Peak fit** — Gaussian + linear background on 31.5–36.5° with centre ∈ [33.2, 34.8]° and FWHM ∈
   [0.12, 2.5]°: gives `fit_center`, `fit_fwhm`, `fit_area`, the apparent Scherrer size and a robust
   `snr_fit` = amplitude / MAD-residual. **`peak_detected`** = SNR ≥ 3 with a FWHM strictly inside the band.
4. **Index** —
   `crystallinity_pct = 100 · auc_101_net / ref_area`, with `ref_area` = mean of the three largest detected
   areas in the sheet (`--ref top3`; pin a number to compare deliveries);
   `crystallinity_pct_thk = 100 · (auc_101_net / t_final) / ref_per_nm` (NaN when no peak is detected)
   — the thickness-normalised form is the closest proxy for a crystalline *fraction*, since a Bragg area
   scales with crystalline volume × thickness.

Two films side by side show the mechanics:

```
cfg = xc.DEFAULT_CFG
fig, ax = plt.subplots(1, 2, figsize=(18, 4))
for a, k in zip(ax, ['03_14', '01_12']):
    tt, ii = pats[k]
    bm = xc.baseline_metrics(tt, ii, cfg); fp = xc.fit_peak(tt, ii, cfg)
    m = (tt > 31) & (tt < 37)
    lvl = np.median(ii[((tt > 31.5) & (tt < 32.5)) | ((tt > 35.5) & (tt < 36.5))])
    a.plot(tt[m], ii[m] - lvl, lw=0.7, color=MUTED, label='data')
    # baseline through the flank medians
    x1, x2 = 32.0, 36.0; y1 = np.median(ii[(tt > 31.5) & (tt < 32.5)]); y2 = np.median(ii[(tt > 35.5) & (tt < 36.5)])
    a.plot([x1, x2], [y1 - lvl, y2 - lvl], lw=1, color=P['axis'])
    x = np.linspace(31.5, 36.5, 300); s = fp['fit_fwhm'] / xc.FWHM_PER_SIGMA
    mm = (tt >= 31.5) & (tt <= 36.5); gauss = np.exp(-0.5 * ((tt[mm] - fp['fit_center']) / s) ** 2)
    coef, *_ = np.linalg.lstsq(np.column_stack([np.ones(mm.sum()), tt[mm] - 34, gauss]), ii[mm], rcond=None)
    a.plot(x, coef[0] + coef[1] * (x - 34) + coef[2] * np.exp(-0.5 * ((x - fp['fit_center']) / s) ** 2) - lvl, lw=1.6,
           color=ORANGE if fp['snr_fit'] >= 3 else BLUE, label='Gaussian fit')
    a.axvspan(33, 35, color=P['window'], lw=0)
    a.set_title(f"{k}: net area {bm['auc_101_net']:.0f} counts·deg, fit SNR {fp['snr_fit']:.1f}, FWHM {fp['fit_fwhm']:.2f}°"
                f" → {'peak detected' if fp['snr_fit'] >= 3 else 'no peak'}", loc='left', color=P['ink2'], fontsize=9)
    a.set_xlabel('2θ (deg)'); a.set_ylabel('counts above flank level'); a.legend(loc='upper right')
fig.tight_layout(); save('metric_demo_fig', fig); plt.show()
```

```
# the full pipeline on the sobol sheet
df = xc.analyze_sheet(XLSX, 'sobol', keep_patterns=True)          # despike → baseline area → fit → detection
df = xc.attach_run_table(df, RUN_TABLE)                             # design factors + final thickness
df, refs = xc.add_crystallinity(df, ref='top3')                     # % of the top-3 reference (per sheet)
runs = xc.summarize_by_run(df)
print('reference used for 100 %:'); display(refs.round(2))
cols = ['sample', 'run', 'replicate', 'Dep Temp (°C)', 'thickness_final_nm', 'auc_101_net', 'snr_fit', 'fit_fwhm',
        'scherrer_nm', 'peak_detected', 'crystallinity_pct', 'crystallinity_pct_thk']
print(f'{int(df.peak_detected.sum())} of {len(df)} films have a resolved PdO(101) peak')
df[cols].sort_values(['Dep Temp (°C)', 'thickness_final_nm', 'replicate']).round(2).reset_index(drop=True)
```

[sobol] substrate scan 'sapphire': window SNR 0.4 (fit SNR 0.6) -> not subtracted (flat in the objective window)

reference used for 100 %:

   group     area_col ref_spec  ref_area  ref_area_per_nm
0  sobol  auc_101_net     top3    333.93            23.88

19 of 42 films have a resolved PdO(101) peak

   sample  run  replicate  Dep Temp (°C)  thickness_final_nm  auc_101_net  snr_fit  fit_fwhm  scherrer_nm  peak_detected  crystallinity_pct  crystallinity_pct_thk
0   01_19   19          1             25                3.17        48.11     1.44      2.50         3.32          False              14.41                    NaN
1   02_19   19          2             25                3.17        32.44     0.54      1.43         5.80          False               9.71                    NaN
2   03_19   19          3             25                3.17        48.51     1.17      2.42         3.43          False              14.53                    NaN
3   01_05    5          1             25                5.83        32.76     1.26      2.50         3.32          False               9.81                    NaN
4   02_05    5          2             25                5.83        47.89     1.31      2.50         3.33          False              14.34                    NaN
5   03_05    5          3             25                5.83        30.72     0.84      1.83         4.54          False               9.20                    NaN
6   01_02    2          1             25                8.50        69.05     1.42      1.39         5.99          False              20.68                    NaN
7   02_02    2          2             25                8.50        79.95     2.09      1.44         5.77          False              23.94                    NaN
8   03_02    2          3             25                8.50        60.06     1.85      1.34         6.19          False              17.99                    NaN
9   01_15   15          1             25               10.33        93.06     3.09      1.12         7.42           True              27.87                  37.72
10  02_15   15          2             25               10.33        79.91     2.35      1.13         7.35          False              23.93                    NaN
11  03_15   15          3             25               10.33        86.07     3.06      1.03         8.04           True              25.78                  34.89
12  01_12   12          1             25               11.50        58.75     1.48      1.25         6.67          False              17.60                    NaN
13  02_12   12          2             25               11.50        53.40     1.44      1.27         6.57          False              15.99                    NaN
14  03_12   12          3             25               11.50        72.78     1.91      1.34         6.21          False              21.80                    NaN
15  01_22   22          1             25               12.00        99.21     2.70      1.16         7.17          False              29.71                    NaN
16  02_22   22          2             25               12.00        73.20     1.98      1.09         7.59          False              21.92                    NaN
17  03_22   22          3             25               12.00        83.22     2.05      1.31         6.34          False              24.92                    NaN
18  01_07    7          1             25               14.33       181.17     6.84      0.90         9.27           True              54.25                  52.94
19  02_07    7          2             25               14.33       195.80     6.34      0.83         9.98           True              58.64                  57.22
20  03_07    7          3             25               14.33       206.47     7.17      0.82        10.09           True              61.83                  60.33
21  01_08    8          1            425                2.83        53.19     1.64      2.50         3.32          False              15.93                    NaN
22  02_08    8          2            425                2.83        42.26     1.04      1.46         5.68          False              12.66                    NaN
23  03_08    8          3            425                2.83        42.05     1.47      2.50         3.32          False              12.59                    NaN
24  01_03    3          1            425                3.67        64.18     1.45      2.40         3.46          False              19.22                    NaN
25  02_03    3          2            425                3.67        45.81     1.30      1.85         4.48          False              13.72                    NaN
26  03_03    3          3            425                3.67        71.11     1.91      2.50         3.32          False              21.30                    NaN
27  01_21   21          1            425                9.00       136.85     2.98      1.32         6.31          False              40.98                    NaN
28  02_21   21          2            425                9.00       138.63     4.54      1.31         6.36           True              41.52                  64.52
29  03_21   21          3            425                9.00       197.45     4.69      1.38         6.00           True              59.13                  91.89
30  01_14   14          1            425               13.00       282.19    10.06      0.90         9.20           True              84.51                  90.92
31  02_14   14          2            425               13.00       107.12     3.75      0.73        11.42           True              32.08                  34.51
32  03_14   14          3            425               13.00       363.74    15.01      0.78        10.70           True             108.93                 117.19
33  01_20   20          1            425               14.33       193.42     5.47      1.19         6.95           True              57.92                  56.52
34  02_20   20          2            425               14.33       234.57     6.74      1.02         8.15           True              70.25                  68.55
35  03_20   20          3            425               14.33       255.83     8.28      0.99         8.36           True              76.61                  74.76
36  01_23   23          1            425               15.00       141.71     4.50      1.08         7.71           True              42.44                  39.57
37  02_23   23          2            425               15.00       217.92     5.86      1.04         8.00           True              65.26                  60.85
38  03_23   23          3            425               15.00       196.57     6.26      1.11         7.47           True              58.87                  54.89
39  01_09    9          1            425               16.00       278.85     8.16      0.98         8.49           True              83.51                  73.00
40  02_09    9          2            425               16.00       305.37     9.37      0.86         9.65           True              91.45                  79.94
41  03_09    9          3            425               16.00       332.67    11.80      0.87         9.51           True              99.62                  87.08

```
# fit QA: every film, its baseline and Gaussian (solid = detected, dashed = below threshold)
fig = xc.plot_fits(df, out_path('fits_sobol_fig'), cfg); plt.show()
```

```
# Visualisation only: every film, data (grey) and its Gaussian fit (orange) - nothing else
pats_all = df.attrs['patterns']
d = df.sort_values(['run', 'replicate']).reset_index(drop=True)
ncols = 6; nrows = int(np.ceil(len(d) / ncols))
fig, axes = plt.subplots(nrows, ncols, figsize=(2.6 * ncols, 2.1 * nrows), sharex=True)
axes = np.atleast_1d(axes).ravel()
x = np.linspace(31.5, 36.5, 300)
for ax, (_, r) in zip(axes, d.iterrows()):
    tt, ii = pats_all[r['sample']]['two_theta'], pats_all[r['sample']]['intensity']
    m = (tt >= 31) & (tt <= 37)
    lvl = np.median(ii[((tt > 31.5) & (tt < 32.5)) | ((tt > 35.5) & (tt < 36.5))])
    ax.plot(tt[m], ii[m] - lvl, lw=0.7, color=MUTED, label='data')
    if r['fit_ok']:
        s = r['fit_fwhm'] / xc.FWHM_PER_SIGMA
        mm = (tt >= 31.5) & (tt <= 36.5)
        g = np.exp(-0.5 * ((tt[mm] - r['fit_center']) / s) ** 2)
        coef, *_ = np.linalg.lstsq(np.column_stack([np.ones(mm.sum()), tt[mm] - 34, g]), ii[mm], rcond=None)
        ax.plot(x, coef[0] + coef[1] * (x - 34) + coef[2] * np.exp(-0.5 * ((x - r['fit_center']) / s) ** 2) - lvl,
                lw=1.6, color=ORANGE, label='Gaussian fit')
    ax.set_title(r['sample'], loc='left', fontsize=8, color=P['ink2'])
    ax.tick_params(labelleft=False, length=2); ax.grid(False)
for ax in axes[len(d):]:
    ax.axis('off')
for ax in axes[-ncols:]:
    ax.set_xlabel('2θ (deg)')
axes[0].legend(loc='upper right', fontsize=7)
fig.tight_layout(); save('data_and_fit_fig', fig); plt.show()
```

**Reading the numbers.** Films with a resolved peak have FWHM 0.8–1.1° (apparent crystallite 8–10 nm, i.e.
the film thickness — no instrumental correction, so a lower bound). Films *without* a resolved peak still
return 10–25 %: the panels show a genuine broad, weak (101) bump (FWHM 1.2–1.5°) that grows with thickness
— nano-crystalline PdO just below detection — plus the noise floor. Read those values as "below detection",
not as a measured fraction; `peak_detected` carries that distinction into the tables.

## 5. Results per design condition

Replicates are averaged per condition; `*_sem2` = replicate variance / n is the observation-noise term the
campaign GP takes as `train_Yvar` (same convention as the Hall responses). FWHM / Scherrer statistics use
detected peaks only.

```
rcols = ['run', 'Dep Temp (°C)', 'thickness_final_nm', 'n', 'n_detected', 'crystallinity_pct_mean', 'crystallinity_pct_sd',
         'crystallinity_pct_sem2', 'crystallinity_pct_thk_mean', 'auc_101_net_mean', 'fit_fwhm_mean', 'scherrer_nm_mean']
runs[rcols].sort_values(['Dep Temp (°C)', 'thickness_final_nm']).round(2).reset_index(drop=True)
```

    run  Dep Temp (°C)  thickness_final_nm  n  n_detected  crystallinity_pct_mean  crystallinity_pct_sd  crystallinity_pct_sem2  crystallinity_pct_thk_mean  auc_101_net_mean  fit_fwhm_mean  \
0    19             25                3.17  3           0                   12.88                  2.74                    2.51                         NaN             43.02            NaN   
1     5             25                5.83  3           0                   11.12                  2.81                    2.63                         NaN             37.12            NaN   
2     2             25                8.50  3           0                   20.87                  2.98                    2.97                         NaN             69.69            NaN   
3    15             25               10.33  3           2                   25.86                  1.97                    1.29                       36.30             86.35           1.08   
4    12             25               11.50  3           0                   18.46                  3.00                    3.00                         NaN             61.65            NaN   
5    22             25               12.00  3           0                   25.52                  3.93                    5.15                         NaN             85.21            NaN   
6     7             25               14.33  3           3                   58.24                  3.80                    4.83                       56.83            194.48           0.85   
7     8            425                2.83  3           0                   13.73                  1.91                    1.21                         NaN             45.84            NaN   
8     3            425                3.67  3           0                   18.08                  3.92                    5.11                         NaN             60.37            NaN   
9    21            425                9.00  3           2                   47.21                 10.33                   35.55                       78.20            157.65           1.34   
10   14            425               13.00  3           3                   75.17                 39.27                  513.96                       80.87            251.02           0.80
