Repository: Chris1504-fdz/DMREF

# DMREF — data-driven thin-film process optimisation (two sub-projects)

This repository holds the design-of-experiments, data pipeline, analysis and modelling code for two DMREF
campaigns that share the same **DoE → fabrication → characterisation → modelling** loop and the same code in
`utils/`, but are otherwise independent. Every data / notebook / output category therefore has one sub-folder
per project:

| sub-folder | project | material & objective | status (2026-10-08) |
|---|---|---|---|

File: analysis/pdo/experiment02_xrd_crystallinity_0827.ipynb (part 2 of 2)
14 design conditions × [3] replicates = 42 films (the 14 Batch-1 conditions that did not contact-fail; 02_14 contact-failed in Hall but was still scanned)
     Dep Power (W)  O2 Flow (sccm)  Dep Press (mTorr)  Dep Temp (°C)  Ox Temp (°C)  Ox Press (atm)  Ox Time (min)  Vac Ann Temp (°C)  Vac Ann Time (min)  Dep Thickness (nm)  final thickness (nm)
run                                                                                                                                                                                               
11   20            425               14.33  3           3                   68.26                  9.50                   30.10                       66.61            227.94           1.07   
12   23            425               15.00  3           3                   55.52                 11.77                   46.20                       51.77            185.40           1.07   
13    9            425               16.00  3           3                   91.53                  8.06                   21.64                       80.01            305.63           0.90   

    scherrer_nm_mean  
0                NaN  
1                NaN  
2                NaN  
3               7.73  
4                NaN  
5                NaN  
6               9.78  
7                NaN  
8                NaN  
9               6.18  
10             10.44  
11              7.82  
12              7.73  
13              9.22

```
xc.plot_by_run(df, out_path('by_run_fig'))
xc.plot_by_run(df, out_path('thk_by_run_fig'), ycol='crystallinity_pct_thk')
xc.plot_vs_thickness(df, out_path('vs_thickness_fig'))
plt.show()
```

```
# Presentation versions: the same two plots without the detection (SNR) distinction - every film is a filled dot
xc.plot_by_run(df, out_path('by_run_presentation_fig'), show_detection=False)
xc.plot_vs_thickness(df, out_path('vs_thickness_presentation_fig'), show_detection=False)
plt.show()
```

**Check against the slide claims** — "25 °C films remain amorphous when ≤ 12 nm, 425 °C films when ≤ 4 nm":

```
chk = df.merge(ids[['sample', 'slide_amorphous']], on='sample')
tab = pd.crosstab(chk.slide_amorphous.map({True: 'slides: amorphous', False: 'slides: crystalline'}),
                  chk.peak_detected.map({True: 'PdO(101) detected', False: 'no peak'}))
display(tab)
print('films the slides call amorphous but that show a (weak) peak:',
      chk.loc[chk.slide_amorphous & chk.peak_detected, ['sample', 'snr_fit', 'crystallinity_pct']].round(2).to_dict('records'))
print('films the slides call crystalline without a resolved peak:',
      chk.loc[~chk.slide_amorphous & ~chk.peak_detected, ['sample', 'snr_fit', 'crystallinity_pct']].round(2).to_dict('records'))
r14 = df[df.run == 14][['sample', 'crystallinity_pct', 'snr_fit']].round(1)
print('\ncondition #14 replicates (02_14 was the contact-fail film in Hall):'); display(r14)
```

peak_detected        PdO(101) detected  no peak
slide_amorphous                                
slides: amorphous                    2       22
slides: crystalline                 17        1

films the slides call amorphous but that show a (weak) peak: [{'sample': '01_15', 'snr_fit': 3.09, 'crystallinity_pct': 27.87}, {'sample': '03_15', 'snr_fit': 3.06, 'crystallinity_pct': 25.78}]
films the slides call crystalline without a resolved peak: [{'sample': '01_21', 'snr_fit': 2.98, 'crystallinity_pct': 40.98}]

condition #14 replicates (02_14 was the contact-fail film in Hall):

   sample  crystallinity_pct  snr_fit
7   01_14               84.5     10.1
21  02_14               32.1      3.8
35  03_14              108.9     15.0

## 6. The other sheets

* **`scaling thickness`** — the #14 recipe at 9 / 11 / 13 nm final on HfO₂/Si. The Si(001) substrate adds the
  forbidden Si(200) line at 33.0°, inside the objective window; the despiking step removes it. Scan step
  and count level match the sobol sheet, so the sobol reference (area and area/nm) is **pinned** to make the
  percentages comparable — an assumption to keep in mind.
* **`old_recipe`** — one 5 nm film plus its own sapphire scan, measured with different settings (0.01° step,
  10× counts). Its sapphire shows sharp artefacts at 33.4° and 34.4°; after despiking neither the reference
  nor the film shows a feature in the window. With a single film there is no meaningful within-sheet
  reference, so only absolute metrics are reported.

```
thk = sheets['scaling thickness']
fig, ax = plt.subplots(figsize=(7.5, 3.6))
tt, ii = thk['#14_13nm']; clean, n = xc.despike(tt, ii); m = (tt > 31) & (tt < 37)
ax.plot(tt[m], ii[m], lw=0.8, color=MUTED, label='#14_13nm on HfO₂/Si, raw')
ax.plot(tt[m], clean[m], lw=1.0, color=ORANGE, label=f'despiked ({n} points replaced over the full scan)')
ax.axvline(32.96, color=P['axis'], lw=0.8); ax.text(32.9, ax.get_ylim()[1] * 0.98, 'Si(200) forbidden line', rotation=90, va='top', ha='right', fontsize=8, color=P['ink2'])
ax.axvspan(33, 35, color=P['window'], lw=0); ax.set_xlabel('2θ (deg)'); ax.set_ylabel('counts'); ax.legend(loc='upper right')
ax.set_title('Despiking removes the substrate line without touching the broad PdO(101) peak', loc='left', color=P['ink2'], fontsize=9)
fig.tight_layout(); save('hfo2_despike_fig', fig); plt.show()

hf = xc.analyze_sheet(XLSX, 'scaling thickness', keep_patterns=True, verbose=False)
hf = xc.attach_run_table(hf, RUN_TABLE)
hf, hf_refs = xc.add_crystallinity(hf, ref=float(refs.ref_area[0]), ref_per_nm=float(refs.ref_area_per_nm[0]))
print('HfO₂ pieces (sobol reference pinned):')
display(hf[['sample', 'thickness_final_nm', 'n_despiked', 'auc_101_net', 'snr_fit', 'fit_fwhm', 'peak_detected',
            'crystallinity_pct', 'crystallinity_pct_thk']].round(2))
old = xc.analyze_sheet(XLSX, 'old_recipe', verbose=True)
print('\nold 5 nm recipe (absolute metrics; different instrument settings):')
display(old[['sample', 'n_despiked', 'substrate_subtracted', 'auc_101_net', 'noise_sd', 'snr_fit', 'fit_fwhm', 'peak_detected']].round(2))
```

HfO₂ pieces (sobol reference pinned):

     sample  thickness_final_nm  n_despiked  auc_101_net  snr_fit  fit_fwhm  peak_detected  crystallinity_pct  crystallinity_pct_thk
0   #14_9nm                 9.0          61       154.72     3.40      1.92           True              46.33                  72.00
1  #14_11nm                11.0          63       281.05     6.40      1.62           True              84.17                 107.02
2  #14_13nm                13.0          64       288.84     6.55      1.22           True              86.50                  93.06

[old_recipe] substrate scan 'sapphire': window SNR 2.4 (fit SNR 0.8) -> not subtracted (flat in the objective window)

old 5 nm recipe (absolute metrics; different instrument settings):

       sample  n_despiked  substrate_subtracted  auc_101_net  noise_sd  snr_fit  fit_fwhm  peak_detected
0  old_recipe         110                 False       272.83    139.26     1.28      1.58          False

## 7. Crystallinity vs the Hall responses

The campaign's objectives are Hall mobility ↑, carrier concentration ↓ and crystallinity ↓ (amorphous PdO
is the target). The `benchmark` sheet lists mobility and carrier concentration per film (row = carrier
concentration, the film's mobility sits in its own column), so the trade-off can be looked at directly on
the same 41 films (02_14 contact-failed).

```
SHOW_DETECTION = True   # False -> every film drawn as a filled dot, no 'PdO(101) not detected' entry in the legend

raw = pd.read_excel(XLSX, sheet_name='benchmark', header=None)
hdr, body = raw.iloc[0].tolist(), raw.iloc[1:]
hall = []
for j in range(1, raw.shape[1]):
    col = pd.to_numeric(body.iloc[:, j], errors='coerce')
    for i in body.index[col.notna().values]:
        hall.append(dict(sample=str(hdr[j]).strip(), mobility=float(body.loc[i, j]), carrier=float(body.loc[i, 0])))
hall = pd.DataFrame(hall)
xh = df.merge(hall, on='sample', how='left')
print(f'{int(xh.mobility.notna().sum())} of {len(xh)} films have Hall data')

fig, ax = plt.subplots(1, 2, figsize=(13, 4.4))
for T, c in [(25, BLUE), (425, ORANGE)]:
    s = xh[(xh['Dep Temp (°C)'] == T) & xh.mobility.notna()]
    for a, y in zip(ax, ['mobility', 'carrier']):
        det = s.peak_detected.astype(bool) | (not SHOW_DETECTION)
        a.scatter(s.crystallinity_pct[det], s[y][det], s=34, color=c, edgecolor=c, linewidth=1.2)
        a.scatter(s.crystallinity_pct[~det], s[y][~det], s=34, color='none', edgecolor=c, linewidth=1.2)
cm = xh.groupby('run').agg(x=('crystallinity_pct', 'mean'), mob=('mobility', 'mean'), car=('carrier', 'mean'))
for r, row in cm.iterrows():
    ax[0].annotate(f'#{int(r)}', (row.x, row.mob), xytext=(4, 3), textcoords='offset points', fontsize=7, color=P['ink2'])
    ax[1].annotate(f'#{int(r)}', (row.x, row.car), xytext=(4, 3), textcoords='offset points', fontsize=7, color=P['ink2'])
ax[0].set_ylabel('Hall mobility (cm²/V·s)'); ax[1].set_ylabel('carrier concentration (cm⁻³)'); ax[1].set_yscale('log')
for a in ax:
    a.set_xlabel('relative crystallinity (% of reference PdO(101) area)')
ax[0].set_title('a) mobility vs crystallinity index (labels = condition means)', loc='left', color=P['ink2'], fontsize=9)
ax[1].set_title('b) carrier concentration vs crystallinity index', loc='left', color=P['ink2'], fontsize=9)
handles = [Line2D([], [], marker='o', ls='', color=BLUE, label='Dep Temp 25 °C'), Line2D([], [], marker='o', ls='', color=ORANGE, label='Dep Temp 425 °C')]
if SHOW_DETECTION:
    handles.append(Line2D([], [], marker='o', ls='', markerfacecolor='none', color=P['ink2'], label='PdO(101) not detected'))
ax[0].legend(handles=handles, loc='upper center', bbox_to_anchor=(1.05, -0.18), ncol=3)
fig.tight_layout(); save('vs_hall_fig', fig); plt.show()

from scipy.stats import spearmanr
cm2 = cm.dropna()
print(f'condition-level Spearman correlation (n = {len(cm2)}): crystallinity vs mobility {spearmanr(cm2.x, cm2.mob)[0]:+.2f} '
      f'(p = {spearmanr(cm2.x, cm2.mob)[1]:.2f}), vs log10 carrier {spearmanr(cm2.x, np.log10(cm2.car))[0]:+.2f} '
      f'(p = {spearmanr(cm2.x, np.log10(cm2.car))[1]:.2f})')
```

41 of 42 films have Hall data

condition-level Spearman correlation (n = 14): crystallinity vs mobility +0.52 (p = 0.06), vs log10 carrier -0.70 (p = 0.01)

```
# Pair plot: all 10 design inputs and the 3 outputs, one point per film (41 films with Hall data), coloured by deposition temperature
import seaborn as sns
short = {'Dep Power (W)': 'Dep power (W)', 'O2 Flow (sccm)': 'O₂ flow (sccm)', 'Dep Press (mTorr)': 'Dep press (mTorr)',
         'Dep Temp (°C)': 'Dep temp (°C)', 'Ox Temp (°C)': 'Ox temp (°C)', 'Ox Press (atm)': 'Ox press (atm)',
         'Ox Time (min)': 'Ox time (min)', 'Vac Ann Temp (°C)': 'Ann temp (°C)', 'Vac Ann Time (min)': 'Ann time (min)',
         'Dep Thickness (nm)': 'Dep thickness (nm)'}
pp = xh.dropna(subset=['mobility']).copy()
pp['log10 carrier (cm⁻³)'] = np.log10(pp['carrier'])
pp = pp.rename(columns={**short, 'crystallinity_pct': 'crystallinity (%)', 'mobility': 'mobility (cm²/V·s)'})
pp['Dep Temp'] = pp['Dep temp (°C)'].map(lambda t: f'{int(t)} °C')
inputs = list(short.values())
outputs = ['crystallinity (%)', 'mobility (cm²/V·s)', 'log10 carrier (cm⁻³)']
g = sns.pairplot(pp[inputs + outputs + ['Dep Temp']], hue='Dep Temp', palette={'25 °C': BLUE, '425 °C': ORANGE},
                 corner=True, diag_kind='hist', height=1.45,
                 plot_kws=dict(s=16, alpha=0.85, edgecolor='none'), diag_kws=dict(alpha=0.6, bins=8, element='step'))
for ax in g.axes.flat:
    if ax is not None:
        ax.tick_params(labelsize=6)
        ax.xaxis.label.set_size(7); ax.yaxis.label.set_size(7)
g.figure.suptitle('All 10 inputs and 3 outputs, one point per film (41 films with Hall data); '
                  'outputs are the last three rows/columns', x=0.02, ha='left', y=1.005, fontsize=10, color=P['ink2'])
sns.move_legend(g, 'upper right', bbox_to_anchor=(0.9, 0.9), title=None, frameon=False)
save('pairplot_fig', g.figure); plt.show()
```

```
# Factor effects, one figure per output: 2 x 5 grid of the ten inputs.
# The correlation in each panel title is computed on the 14 condition means (replicates are not independent points).
SHOW_REPLICATES = True     # True -> raw replicate films as dots + condition mean tick; False -> condition mean ± 1 std error bar
SHOW_PVALUE = False        # True -> add '*' and dark title when p < 0.05; False -> correlation only
CORR = 'spearman'          # 'spearman' (rank, monotonic) or 'pearson' (linear)
from scipy.stats import spearmanr, pearsonr
corr_fn = spearmanr if CORR == 'spearman' else pearsonr
corr_sym = 'corr'
fe = pp.copy()
cond_means = fe.groupby('run')[inputs + outputs].mean()
cond_std = fe.groupby('run')[outputs].std(ddof=1)
cond_temp = fe.groupby('run')['Dep Temp'].first()
binary = {'Dep temp (°C)', 'Ox press (atm)'}
slug = {'crystallinity (%)': 'crystallinity', 'mobility (cm²/V·s)': 'mobility', 'log10 carrier (cm⁻³)': 'carrier'}
if SHOW_REPLICATES:
    handles = [Line2D([], [], marker='o', ls='', color=BLUE, label='film, Dep Temp 25 °C'),
               Line2D([], [], marker='o', ls='', color=ORANGE, label='film, Dep Temp 425 °C'),
               Line2D([], [], marker='_', ls='', color=P['ink'], markersize=10, markeredgewidth=1.2, label='condition mean')]
else:
    handles = [Line2D([], [], marker='o', ls='-', color=BLUE, label='condition mean ± 1 std, Dep Temp 25 °C'),
               Line2D([], [], marker='o', ls='-', color=ORANGE, label='condition mean ± 1 std, Dep Temp 425 °C')]
rng = np.random.default_rng(0)
corr_table = pd.DataFrame(index=inputs, columns=outputs, dtype=float)
for y in outputs:
    fig, axes = plt.subplots(2, 5, figsize=(15, 5.6), sharey=True)
    for ax, x in zip(axes.ravel(), inputs):
        if SHOW_REPLICATES:
            xv = fe[x].to_numpy(float)
            if x in binary:  # jitter the two levels so replicates do not stack
                span = np.ptp(xv) if np.ptp(xv) > 0 else 1.0
                xv = xv + rng.uniform(-0.04, 0.04, len(xv)) * span
            for T, c in [('25 °C', BLUE), ('425 °C', ORANGE)]:
                m = (fe['Dep Temp'] == T).to_numpy()
                ax.scatter(xv[m], fe[y].to_numpy()[m], s=18, color=c, alpha=0.85, edgecolor='none', zorder=3)
            ax.scatter(cond_means[x], cond_means[y], marker='_', s=110, color=P['ink'], linewidth=1.3, zorder=4)
        else:
            for T, c in [('25 °C', BLUE), ('425 °C', ORANGE)]:
                m = (cond_temp == T).to_numpy()
                xv = cond_means.loc[m, x].to_numpy(float)
                if x in binary:
                    span = np.ptp(cond_means[x]) if np.ptp(cond_means[x]) > 0 else 1.0
                    xv = xv + rng.uniform(-0.04, 0.04, len(xv)) * span
                ax.errorbar(xv, cond_means.loc[m, y], yerr=cond_std.loc[m, y], fmt='o', ms=5, color=c,
                            ecolor=c, elinewidth=1, capsize=2.5, zorder=3)
        rho, pval = corr_fn(cond_means[x], cond_means[y])
        corr_table.loc[x, y] = rho
        title = f'{x}    {corr_sym} = {rho:+.2f}'
        if SHOW_PVALUE:
            title += ' *' if pval < 0.05 else ''
        ax.set_title(title, fontsize=9, loc='left',
                     color=P['ink'] if (SHOW_PVALUE and pval < 0.05) else P['ink2'])
        ax.tick_params(labelsize=8)
    for ax in axes[:, 0]:
        ax.set_ylabel(y, fontsize=9)
    fig.legend(handles=handles, loc='lower center', ncol=3, bbox_to_anchor=(0.5, -0.04), frameon=False)
    fig.suptitle(f'{y} vs each input — panel titles give the {CORR.title()} correlation over the 14 condition means'
                 + (' (* p < 0.05)' if SHOW_PVALUE else ''), x=0.01, ha='left', y=1.01, fontsize=10, color=P['ink2'])
    fig.tight_layout()
    save('factor_effects_fig', fig, slug=slug[y]); plt.show()
print(f'{CORR.title()} correlation of each input with each output (14 condition means):')
corr_table.round(2)
```

Spearman correlation of each input with each output (14 condition means):

                    crystallinity (%)  mobility (cm²/V·s)  log10 carrier (cm⁻³)
Dep power (W)                   -0.20                0.27                  0.20
O₂ flow (sccm)                   0.13               -0.04                 -0.07
Dep press (mTorr)                0.39                0.00                 -0.37
Dep temp (°C)                    0.44                0.05                 -0.44
Ox temp (°C)                     0.03                0.45                 -0.55
Ox press (atm)                  -0.41               -0.80                  0.37
Ox time (min)                    0.01                0.15                 -0.04
Ann temp (°C)                   -0.01                0.25                 -0.08
Ann time (min)                   0.49                0.42                 -0.48
Dep thickness (nm)               0.86                0.21                 -0.56

### Correlation among the three outputs

The factor-effects panels above relate every input to every output. Here only the **outputs** are correlated with each
other, since the campaign optimises them jointly: mobility ↑, carrier concentration ↓, crystallinity ↓. Two levels are
shown, per film (41 films, replicates counted) and per condition (14 replicate means, the level the GP sees). The
correlation method follows `CORR` from the cell above. Files are written only when `SAVE_OUTPUTS = True` in the setup cell
(`outputs_corr_fig` / `outputs_corr_table` in `OUT_FILES`).

```
# Correlation among the OUTPUTS only (no inputs), at two levels: per film (41 films with Hall data) and per design
# condition (14 replicate means - the level the factor-effects panels use). Uses the CORR method of the cell above.
EXTRA_OUTPUTS = []                         # e.g. ['crystallinity_pct_thk', 'fit_fwhm', 'scherrer_nm'] to add secondary XRD metrics
from matplotlib.colors import LinearSegmentedColormap
pfmt = lambda p: f'p = {p:.2f}' if p >= 0.01 else 'p < 0.01'
corr_fn = spearmanr if CORR == 'spearman' else pearsonr
ocols = outputs + [c for c in EXTRA_OUTPUTS if c in pp.columns]
levels = {'per film': pp[ocols], 'per condition (mean of replicates)': pp.groupby('run')[ocols].mean()}

def corr_with_p(d):
    r = pd.DataFrame(np.eye(len(d.columns)), index=d.columns, columns=d.columns)
    p = pd.DataFrame(np.zeros((len(d.columns),) * 2), index=d.columns, columns=d.columns)
    for i, a in enumerate(d.columns):
        for b in d.columns[i + 1:]:
            s = d[[a, b]].dropna()
            r.loc[a, b] = r.loc[b, a] = corr_fn(s[a], s[b])[0]
            p.loc[a, b] = p.loc[b, a] = corr_fn(s[a], s[b])[1]
    return r, p

cmap = LinearSegmentedColormap.from_list('div', [BLUE, P['grid'], ORANGE])   # negative = blue, zero = neutral, positive = orange
fig, axes = plt.subplots(1, len(levels), figsize=(5.2 * len(levels) + 0.5, 4.6), sharey=True)
rows = []
for ax, (lvl, d) in zip(np.atleast_1d(axes), levels.items()):
    r, p = corr_with_p(d)
    n = len(d.dropna())
    im = ax.imshow(r.to_numpy(float), cmap=cmap, vmin=-1, vmax=1)
    for i, a in enumerate(r.index):
        for j, b in enumerate(r.columns):
            if i == j:
                ax.text(j, i, '1', ha='center', va='center', fontsize=9, color=P['ink2'])
            else:
                ax.text(j, i, f'{r.iloc[i, j]:+.2f}\n{pfmt(p.iloc[i, j])}', ha='center', va='center', fontsize=8.5,
                        color=P['ink'], fontweight='bold' if p.iloc[i, j] < 0.05 else 'normal')
                if i < j:
                    rows.append(dict(level=lvl, n=n, a=a, b=b, corr=r.iloc[i, j], p=p.iloc[i, j]))
    ax.set_xticks(range(len(r))); ax.set_xticklabels(r.columns, fontsize=8, rotation=20, ha='right')
    ax.set_yticks(range(len(r))); ax.set_yticklabels(r.index, fontsize=8); ax.tick_params(labelleft=ax is np.atleast_1d(axes)[0])
    ax.grid(False); ax.tick_params(length=0)
    for s in ax.spines.values(): s.set_visible(False)
    ax.set_title(f'{lvl}, n = {n}', loc='left', fontsize=9, color=P['ink2'])
cb = fig.colorbar(im, ax=np.atleast_1d(axes).tolist(), fraction=0.03, pad=0.03); cb.set_label(f'{CORR.title()} correlation', fontsize=8); cb.ax.tick_params(labelsize=7)
fig.suptitle(f'{CORR.title()} correlation among the three outputs (bold = p < 0.05)', x=0.01, ha='left', fontsize=10, color=P['ink2'])
corr_out = pd.DataFrame(rows)
save('outputs_corr_fig', fig); save('outputs_corr_table', corr_out)
plt.show()
display(corr_out.round(3))
```

                                level   n                   a                     b   corr      p
0                            per film  41   crystallinity (%)    mobility (cm²/V·s)  0.469  0.002
1                            per film  41   crystallinity (%)  log10 carrier (cm⁻³) -0.670  0.000
2                            per film  41  mobility (cm²/V·s)  log10 carrier (cm⁻³) -0.566  0.000
3  per condition (mean of replicates)  14   crystallinity (%)    mobility (cm²/V·s)  0.547  0.043
4  per condition (mean of replicates)  14   crystallinity (%)  log10 carrier (cm⁻³) -0.723  0.003
5  per condition (mean of replicates)  14  mobility (cm²/V·s)  log10 carrier (cm⁻³) -0.613  0.020

### ANOVA: importance of the inputs at this stage

A first-order screen of which inputs move each output, with the 14 conditions × 3 replicates available now. One additive
linear model per output on the 41 films: the 8 continuous inputs enter linearly, the two two-level inputs (Dep temp,
Ox press) as categorical. **Type II sums of squares** are used because a Sobol design is not orthogonal, so each input is
tested after all the others; partial η² = SS(input) / (SS(input) + SS(residual)) is the bar length. The replicates give a
pure-error estimate, so a **lack-of-fit test** says whether an additive-linear model is adequate at all.

Read with care: 11 parameters on 41 films, main effects only, no interactions or curvature (14 conditions cannot support
them). A significant lack of fit means the replicate scatter is much smaller than what the additive model leaves
unexplained, i.e. curvature / interactions are present that this screen cannot attribute to inputs; that is what the GP is
for. Files are written only when `SAVE_OUTPUTS = True` in the setup cell (`anova_fig` / `anova_table` in `OUT_FILES`).

```
# ANOVA: how much of each output do the ten inputs explain at this stage of the campaign?
# One additive linear model per output on the 41 films: y ~ the 8 continuous inputs (linear) + the 2 two-level inputs
# (categorical). Type II sums of squares (the Sobol design is not orthogonal, so each input is tested after all the
# others). Replicates give a pure-error term, so a lack-of-fit test says whether the additive-linear model is adequate.
ANOVA_LEVEL = 'film'                   # 'film' (41 films, replicate scatter is the error) | 'condition' (14 means: only 3 residual df, indicative at best)
EFFECT_SIZE = 'partial eta2'           # bar length: 'partial eta2' = SS / (SS + SS_resid)  |  'eta2' = SS / SS_total
import statsmodels.formula.api as smf
from statsmodels.stats.anova import anova_lm
from scipy.stats import f as f_dist
pfmt = lambda p: f'p = {p:.2f}' if p >= 0.01 else 'p < 0.01'

safe = {'Dep power (W)': 'dep_power', 'O₂ flow (sccm)': 'o2_flow', 'Dep press (mTorr)': 'dep_press', 'Dep temp (°C)': 'dep_temp',
        'Ox temp (°C)': 'ox_temp', 'Ox press (atm)': 'ox_press', 'Ox time (min)': 'ox_time', 'Ann temp (°C)': 'ann_temp',
        'Ann time (min)': 'ann_time', 'Dep thickness (nm)': 'dep_thickness',
        'crystallinity (%)': 'crystallinity', 'mobility (cm²/V·s)': 'mobility', 'log10 carrier (cm⁻³)': 'log10_carrier'}
back = {v: k for k, v in safe.items()}
src = pp if ANOVA_LEVEL == 'film' else pp.groupby('run')[inputs + outputs].mean().reset_index()
ad = src[['run'] + inputs + outputs].rename(columns=safe)
terms = [f'C({safe[x]})' if x in binary else safe[x] for x in inputs]
rhs = ' + '.join(terms)

rows, fits = [], {}
for y in outputs:
    yy = safe[y]
    model = smf.ols(f'{yy} ~ {rhs}', data=ad).fit(); fits[y] = model
    tab = anova_lm(model, typ=2)
    ss_res, df_res = tab.loc['Residual', 'sum_sq'], tab.loc['Residual', 'df']
    ss_tot = float(((ad[yy] - ad[yy].mean()) ** 2).sum())
    # pure error from replicates and lack of fit of the additive-linear model
    if ANOVA_LEVEL == 'film':
        g = ad.groupby('run')[yy]
        ss_pe = float(((ad[yy] - g.transform('mean')) ** 2).sum()); df_pe = len(ad) - ad['run'].nunique()
        ss_lof, df_lof = ss_res - ss_pe, df_res - df_pe
        f_lof = (ss_lof / df_lof) / (ss_pe / df_pe) if df_lof > 0 else np.nan
        p_lof = 1 - f_dist.cdf(f_lof, df_lof, df_pe) if df_lof > 0 else np.nan
    else:
        ss_pe = df_pe = ss_lof = df_lof = f_lof = p_lof = np.nan
    for term in tab.index[:-1]:
        name = back[term.replace('C(', '').replace(')', '')]
        ss = tab.loc[term, 'sum_sq']
        rows.append(dict(output=y, input=name, df=int(tab.loc[term, 'df']), sum_sq=ss, F=tab.loc[term, 'F'], p=tab.loc[term, 'PR(>F)'],
                         eta2=ss / ss_tot, partial_eta2=ss / (ss + ss_res)))
    rows.append(dict(output=y, input='Residual', df=int(df_res), sum_sq=ss_res, F=np.nan, p=np.nan, eta2=ss_res / ss_tot, partial_eta2=np.nan))
    print(f'{y:22s} n = {int(model.nobs)}, R² = {model.rsquared:.2f} (adj. {model.rsquared_adj:.2f}), model F p = {model.f_pvalue:.3f}; '
          + (f'pure error df = {df_pe}, lack-of-fit F = {f_lof:.1f} on ({int(df_lof)}, {df_pe}) df ({pfmt(p_lof)})' if ANOVA_LEVEL == 'film' else 'condition means: 3 residual df only'))
anova = pd.DataFrame(rows)
col = 'partial_eta2' if EFFECT_SIZE == 'partial eta2' else 'eta2'
summary = anova[anova.input != 'Residual'].pivot(index='input', columns='output', values=[col, 'p'])
summary = summary.reindex(inputs)

fig, axes = plt.subplots(1, len(outputs), figsize=(5.0 * len(outputs), 4.2), sharex=True)
for ax, y in zip(axes, outputs):
    s = anova[(anova.output == y) & (anova.input != 'Residual')].sort_values(col)
    ax.barh(s.input, s[col], height=0.55, color=BLUE, edgecolor='none')
    for k, (v, pv) in enumerate(zip(s[col], s.p)):
        ax.text(v + 0.01, k, pfmt(pv) + (' *' if pv < 0.05 else ''), va='center', fontsize=7.5,
                color=P['ink'] if pv < 0.05 else P['ink2'])
    ax.set_title(y, loc='left', fontsize=9, color=P['ink2']); ax.grid(axis='y', visible=False); ax.tick_params(labelsize=8)
    ax.set_xlim(0, max(0.5, s[col].max() * 1.35))
for ax in axes:
    ax.set_xlabel(EFFECT_SIZE.replace('eta2', 'η²'))
fig.suptitle(f'Type II ANOVA, additive linear model per output ({ANOVA_LEVEL} level, n = {int(model.nobs)}): '
             f"{EFFECT_SIZE.replace('eta2', 'η²')} of each input, * p < 0.05", x=0.01, ha='left', fontsize=10, color=P['ink2'])
fig.tight_layout()
save('anova_fig', fig); save('anova_table', {'anova_long': anova, 'summary': summary})
plt.show()
display(summary.round(3))
```

crystallinity (%)      n = 41, R² = 0.88 (adj. 0.83), model F p = 0.000; pure error df = 27, lack-of-fit F = 19.0 on (3, 27) df (p < 0.01)
mobility (cm²/V·s)     n = 41, R² = 0.95 (adj. 0.94), model F p = 0.000; pure error df = 27, lack-of-fit F = 7.5 on (3, 27) df (p < 0.01)
log10 carrier (cm⁻³)   n = 41, R² = 0.93 (adj. 0.91), model F p = 0.000; pure error df = 27, lack-of-fit F = 50.2 on (3, 27) df (p < 0.01)

                        partial_eta2                                                         p                                        
output             crystallinity (%) log10 carrier (cm⁻³) mobility (cm²/V·s) crystallinity (%) log10 carrier (cm⁻³) mobility (cm²/V·s)
input                                                                                                                                 
Dep power (W)                  0.021                0.085              0.197             0.424                0.105              0.011
O₂ flow (sccm)                 0.024                0.245              0.140             0.397                0.004              0.035
Dep press (mTorr)              0.002                0.004              0.486             0.814                0.722              0.000
Dep temp (°C)                  0.182                0.001              0.039             0.015                0.901              0.281
Ox temp (°C)                   0.234                0.838              0.787             0.005                0.000              0.000
Ox press (atm)                 0.011                0.211              0.769             0.573                0.008              0.000
Ox time (min)                  0.043                0.096              0.055             0.256                0.084              0.197
Ann temp (°C)                  0.028                0.312              0.109             0.364                0.001              0.065
Ann time (min)                 0.092                0.208              0.019             0.092                0.009              0.448
Dep thickness (nm)             0.720                0.711              0.574             0.000                0.000              0.000

## 8. Export (written only when `SAVE_OUTPUTS = True`)

The CLI regenerates the deliverable tables from the same code path used above (per-sample / per-run / references /
config sheets, file stem `xrd_crystallinity_<cli_tag>`); the notebook adds the Hall merge. With `SAVE_OUTPUTS = False`
(the default) this cell only reports what it would write.

```
tag = OUT_FILES.get('cli_tag')
if SAVE_OUTPUTS and tag:
    os.makedirs(OUT_DIR, exist_ok=True)
    quiet = io.StringIO()
    with contextlib.redirect_stdout(quiet):
        xc.main(['--xlsx', XLSX, '--sheet', 'sobol', '--run-table', RUN_TABLE, '--out-dir', OUT_DIR, '--tag', tag, '--no-figures'])
        xc.main(['--xlsx', XLSX, '--sheet', 'scaling thickness', '--run-table', RUN_TABLE, '--ref', f'{refs.ref_area[0]:.2f}',
                 '--ref-per-nm', f'{refs.ref_area_per_nm[0]:.2f}', '--out-dir', OUT_DIR, '--tag', f'{tag}_hfo2_thickness', '--no-figures'])
        xc.main(['--xlsx', XLSX, '--sheet', 'old_recipe', '--out-dir', OUT_DIR, '--tag', f'{tag}_old_recipe', '--no-figures'])
    print('\n'.join(l for l in quiet.getvalue().splitlines() if l.startswith('wrote')))
else:
    print(f'SAVE_OUTPUTS = {SAVE_OUTPUTS}: CLI tables xrd_crystallinity_<cli_tag>*.xlsx not written')

hall_tables = {'per_sample': xh[cols + ['mobility', 'carrier']],
               'per_run': runs.merge(xh.groupby('run').agg(mobility_mean=('mobility', 'mean'), carrier_mean=('carrier', 'mean')).reset_index(), on='run'),
               'halo_check': halo.round(2)}
save('vs_hall_table', hall_tables)
```

SAVE_OUTPUTS = False: CLI tables xrd_crystallinity_<cli_tag>*.xlsx not written

## 9. Findings

1. **A true degree of crystallinity is not measurable on these films, and that is a property of the
   measurement, not of the analysis.** After subtracting the scaled bare-sapphire scan, the residual hump is
   the same for the 24 films the slides call amorphous (2297 ± 320 counts·deg) and the 18 they call
   crystalline (2401 ± 439), and it does not depend on film thickness (r = −0.04), while the PdO(101) area
   differs 3.6× between the groups. The hump is a scan-geometry artefact; forcing
   crystalline / (crystalline + amorphous) through it gives 2.6 % vs 8.5 % — noise around an artefact.
   Grazing-incidence XRD, or a bare piece scanned in the same session with identical alignment and step,
   would be needed before a crystalline *fraction* can be quoted.

2. **What is reported instead — the relative PdO(101) index — reproduces the fab team's reading film by
   film.** 19 of 42 films show a resolved peak. Of the 24 films the slides call amorphous, 22 have no peak
   and the two exceptions (01_15, 03_15) sit exactly at the detection threshold (SNR 3.1, index 26–28 %);
   of the 18 called crystalline, 17 have a peak and the one exception (01_21) is at SNR 2.98. Per condition:
   25 °C ≤ 12 nm and 425 °C ≤ 4 nm → 11–26 %; #21 (425 °C, 9 nm) 47 %; #7 (25 °C, 14 nm) 58 %;
   425 °C ≥ 13 nm → 56–92 %. The thickness-normalised index puts the 425 °C films at 52–81 % of the
   reference film and #7 at 57 %, i.e. deposition temperature still matters once thickness is removed.

3. **Replicate noise is condition-dependent and one replicate is an outlier with a physical reason.**
   Most conditions repeat to a few % (SEM² 1–5); condition #14 spans 32 / 85 / 109 %, and the 32 % film
   (02_14) is exactly the one that contact-failed in Hall. Its SEM² (514) is carried into `per_run` so the
   GP down-weights it instead of the analyst dropping it.

4. **Crystallinity and the Hall responses are linked in the direction the campaign assumes.** At the
   condition level the index correlates with log carrier concentration at ρ = −0.70 (p = 0.01) — the
   amorphous films are the high-carrier ones — and with mobility at ρ = +0.52 (p = 0.06). #15 is the
   interesting exception the slides single out: 26 % index yet 8.8 cm²/V·s at 3·10¹⁹ cm⁻³; #23 is the
   opposite (55 % index, ~1 cm²/V·s). Crystallinity is therefore neither necessary nor sufficient for
   mobility, which is the case for optimising it jointly rather than by rule.

5. **The other sheets are consistent.** The #14 recipe on HfO₂ gives 46 / 84 / 87 % at 9 / 11 / 13 nm
   (reference pinned to the sobol sheet; despiking removed the Si(200) line at 33.0°), against 75 % for the
   13 nm sapphire replicates. The old 5 nm recipe shows no resolved peak.

**Caveats.** Films without a peak still read 10–25 % (a weak nano-crystalline (101) bump plus the noise
floor) — treat as "below detection". The index is relative to the three strongest films of this delivery
(`ref_area = 333.9`, `ref_per_nm = 23.9`); pin these values for the next delivery only if the scan settings
match. Thicknesses are nominal (deposited × 5/3), not measured; Scherrer sizes carry no instrumental
correction.

**Next.** Add `crystallinity_pct` with its per-condition SEM² as the third objective in `utils/mobo.py`
(minimise, alongside mobility ↑ and carrier ↓); request GIXRD or same-session substrate scans if a
crystalline fraction is required for reporting.
