Repository: Chris1504-fdz/DMREF

# DMREF — data-driven thin-film process optimisation (two sub-projects)

This repository holds the design-of-experiments, data pipeline, analysis and modelling code for two DMREF
campaigns that share the same **DoE → fabrication → characterisation → modelling** loop and the same code in
`utils/`, but are otherwise independent. Every data / notebook / output category therefore has one sub-folder
per project:

| sub-folder | project | material & objective | status (2026-10-08) |
|---|---|---|---|
| `inox/` | **InOx thin-film transistors** (first campaign, with the fab team's "NW collaboration") | sputtered indium oxide channel (XPS also shows a Ta 4f signal); maximise Hall mobility over 6 sputter/anneal knobs | paused Nov 2025 → Apr 2026 while the DoE was reworked; the constrained-Sobol batch-1 run sheet came back 2026-10 (`raw_data_received/inox/06_10_26/`) |
| `pdo/` | **PdO films** (second campaign, with the other student) | sputtered Pd oxidised to PdO on Al₂O₃ / HfO₂ / Si stacks; mobility ↑, carrier concentration ↓, crystallinity ↓ over 10 knobs | see `PROJECT_STATUS.md` and `output/README.md` |

## Repository layout

```
repository_dmref/
├── raw_data_received/            # exactly what the fab team sent, never edited
│   ├── inox/   XPS & XRD.xlsx (iteration 0, L8), XPS & XRD_11_06_25.xlsx (iteration 1, 24 exp.),
│   │           data_09_17_25/ data_11_05_25/ condition09_17/ (slide decks + raw XPS/XRD),
│   │           06_10_26/ (constrained-Sobol batch-1 run sheet, 30 × 3, + the substrate-temperature question)
│   └── pdo/    study_02/ noise_analysis/ 08_27_26/
├── Processed_data_inputs/        # cleaned / merged tables used by the notebooks
│   ├── inox/   second_iteration_orthogonal/XPS_XRD_with_newdata_clean_v02.xlsx (51-row master), first_taguchi/
│   └── pdo/    experiment02/ (run tables with the delivered Hall data)
├── doe/                          # design-of-experiments notebooks
│   ├── inox/   doe_design.ipynb            L8 → L32 Taguchi, Sobol, constrained Sobol v03 (batch 1 = the 06_10_26 sheet)
│   │           inox_batch1_sampler_comparison.ipynb   Sobol vs Halton / LHS / optimised LHS / CD + w·|r| LHS on this space; builds the batch-1 design (435-600 °C, no RT)
│   └── pdo/    experiment03_hfo2_doe_design.ipynb, experiment03_hfo2_batch1_analysis_doe_n_caped_300.ipynb,
│               experiment04_si_stacks_doe_design.ipynb, sampler_bo_1d_test.ipynb, sampler_bo_hd_batches_test.ipynb
├── data_pipeline/inox/data_pipeline.ipynb   builds the InOx master table + mixed-Taguchi candidates
├── analysis/
│   ├── inox/   inox_sobol_batch1_provenance.ipynb (what the 06_10_26 sheet is and where it comes from),
│   │           analysis.ipynb (regression / ANOVA / GP / BO on the 51-row master), tab_dags.ipynb, pc_with_prior_knowledge.ipynb
│   ├── pdo/    experiment02_pdo_analysis.ipynb, experiment02_anova_cv_gp.ipynb, experiment02_xrd_crystallinity_0827.ipynb,
│   │           pdo_thickness_noise_analysis.ipynb, temp/ (drafts)
│   └── tutorial/lhs_sa_build_it_yourself.ipynb   (method tutorial, shared)
├── output/
│   ├── inox/   master_df.pkl, new_design_candidates.xlsx, DoE/, previous_studies/previous_temp/,
│   │           batch1_design/, sobol_batch1_provenance/, batch1_sampler_comparison/ (all empty until a notebook's SAVE_* flag is set)
│   ├── pdo/    experiment02_xrd_crystallinity/ experiment03_hfo2_batch1_analysis/ experiment04_si_stacks_doe/
│   │           pdo_thickness_noise_analysis/ sampler_bo_1d_test/ project_status/ previous_studies/
│   └── README.md                 # what every output folder contains and which notebook wrote it
├── archive/inox/data_analysis_original.ipynb   # original monolithic InOx notebook (backup)
├── utils/                        # shared code: mobo.py (GP + MOBO), xrd_crystallinity.py, doe_bo_test.py,
│                                 #   run_doe_bo_arm.py, pdf_card_to_readable.py
├── PROJECT_STATUS.md             # PdO campaign status write-up (2026-07-31)
└── README.md
```

Conventions:

- Notebooks write **nothing** to `output/` by default. The PdO notebooks use a `SAVE_OUTPUTS` switch with an `OUT_FILES` dict in the
  setup cell; the InOx sampler-comparison notebook puts a `SAVE_* = False` flag and a `*_FILE` name at the top of every figure or
  table cell (see `output/README.md`). Older InOx notebooks still save unconditionally, into `output/inox/`.
- Every notebook `os.chdir()`s to the repository root in its first code cell, so relative paths work from anywhere.
- Received data goes under `raw_data_received/<project>/<date or topic>/` with a `note.txt` / `info.txt` saying how it arrived.

## InOx sub-project (`inox/`)

**Process factors (6 knobs).** Taguchi phase (iterations 0–1): two levels each. Constrained-Sobol phase (batch 1,
2026): continuous ranges with the physical ordering constraint *substrate temperature < annealing temperature*.

| Factor | Taguchi levels | Sobol batch-1 range |
|--------|----------------|---------------------|

File: analysis/received_data_analysis/experiment02_pdo_analysis.ipynb (part 1 of 4)
# Experiment 02 — PdO Analysis

This notebook processes `Processed_data_inputs/experiment02/raw_data_update_05_22_2026.xlsx`, the **full** delivered PdO Sobol-V03 design from `new_experiment/new_experiment.ipynb`.

Sobol-V03 specifies **23 base runs × 3 replicates = 69 rows** for PdO. As of the 05/22/2026 update **all 23 base runs (69 rows) have been received**, so this analysis now covers the complete Batch 1 design (an earlier version of this notebook worked with only the first 10 conditions / 30 rows).

Pipeline:
1. Reproduce the Sobol-V03 PdO design (seed=20) and confirm all 69 received rows match the 23 base runs.
2. Preliminary analysis: failure rate (Contact Fail), distributions, condition-level summaries.
3. ANOVA on **both** responses (Hall mobility *and* carrier concentration) against the 10 process factors.
4. Coefficient of variation across replicates, for **both** responses.
5. Linear regression validation (LOO / leave-one-condition-out CV).
6. Factor effects on Hall mobility and carrier concentration.
7. Sobol Batch 2 with temperature caps (space-filling extension).
8. **Multi-objective Bayesian optimization (botorch / qLogNEHVI)** — *maximize Hall mobility while minimizing carrier concentration*, proposing 3 new recipes with `Vac Ann Temp ≤ 550 °C`.

Outputs are saved to `repository_dmref/output/experiment02_update_all_sobol/`.

```
import os, sys, math, warnings
import numpy as np
import pandas as pd
import matplotlib.pyplot as plt
import seaborn as sns
from scipy.stats import qmc
from scipy import stats
import statsmodels.api as sm
from statsmodels.formula.api import ols
from sklearn.linear_model import LinearRegression
from sklearn.model_selection import LeaveOneOut, KFold, cross_val_score
from sklearn.metrics import r2_score, mean_squared_error
from sklearn.preprocessing import StandardScaler

warnings.filterwarnings('ignore')

# Anchor at repo root so relative paths work regardless of where Jupyter starts.
REPO_ROOT = '/data/zhq7531/IDEAL/DMREF/repository_dmref'
os.chdir(REPO_ROOT)

# 05/22/2026 update: full 23-condition (69-row) PdO Sobol-V03 delivery.
RAW_PATH = 'Processed_data_inputs/experiment02/raw_data_update_05_22_2026.xlsx'
OUT_DIR  = 'output/experiment02_update_all_sobol'
os.makedirs(OUT_DIR, exist_ok=True)

sns.set_theme(style='whitegrid')
print('Working dir:', os.getcwd())
print('Raw data ->', RAW_PATH)
print('Outputs  ->', OUT_DIR)
```

Working dir: /data/zhq7531/IDEAL/DMREF/repository_dmref
Raw data -> Processed_data_inputs/experiment02/raw_data_update_05_22_2026.xlsx
Outputs  -> output/experiment02_update_all_sobol

## 1. Reproduce the Sobol-V03 PdO design and identify the completed portion

We re-run the exact V03 generator (`GLOBAL_SEED=20`, `PDO_BATCHES={'Batch 1': 23, 'Batch 2': 0}`, 3 replicates) and compare row-by-row with the raw file.

```
GLOBAL_SEED = 20
PDO_BATCHES = {'Batch 1': 23, 'Batch 2': 0}
NUM_REPLICATES = 3

PDO_CONFIG = {
    'Dep Power (W)':      {'min': 0.0,   'max': 40.0,  'decimals': 0},
    'O2 Flow (sccm)':     {'gap_prob': 0, 'gap_val': 0.3, 'min': 0.3, 'max': 20.0, 'decimals': 1},
    'Dep Press (mTorr)':  {'min': 2.0,   'max': 10.0,  'decimals': 1},
    'Dep Temp (°C)':      [25.0, 425.0],
    'Ox Temp (°C)':       {'min': 200.0, 'max': 800.0, 'decimals': 1},
    'Ox Press (atm)':     [0.02, 1.0],
    'Ox Time (min)':      {'min': 0.0,   'max': 120.0, 'decimals': 1},
    'Vac Ann Temp (°C)':  {'min': 25.0,  'max': 800.0, 'decimals': 1},
    'Vac Ann Time (min)': {'min': 0.0,   'max': 120.0, 'decimals': 1},
    'Dep Thickness (nm)': {'min': 1.0,   'max': 10.0,  'decimals': 1},
}

def map_parameter(u_val, settings):
    if isinstance(settings, list):
        idx = min(int(u_val * len(settings)), len(settings) - 1)
        return settings[idx]
    if 'gap_prob' in settings:
        if u_val < settings['gap_prob']:
            val = settings['gap_val']
        else:
            scaled = (u_val - settings['gap_prob']) / (1.0 - settings['gap_prob'])
            val = settings['min'] + scaled * (settings['max'] - settings['min'])
    else:
        val = settings['min'] + u_val * (settings['max'] - settings['min'])
    return round(val, settings.get('decimals', 1))

def generate_doe(num_samples, config, sampler=None, seed=None):
    names = list(config.keys())
    if sampler is None:
        sampler = qmc.Sobol(d=len(names), scramble=True, seed=seed)
    rows = []
    while len(rows) < num_samples:
        batch = sampler.random(n=num_samples * 5)
        for u in batch:
            row = {n: map_parameter(u[i], config[n]) for i, n in enumerate(names)}
            rows.append([row[n] for n in names])
            if len(rows) == num_samples:
                break
    return pd.DataFrame(rows, columns=names), sampler

def add_replicates(df, k):
    df = df.copy()
    df.insert(0, 'Base_Run_ID', range(1, len(df) + 1))
    df = df.loc[df.index.repeat(k)].reset_index(drop=True)
    df.insert(1, 'Replicate', df.groupby('Base_Run_ID').cumcount() + 1)
    return df

# Generate the full V03 plan (23 conditions x 3 replicates)
all_batches, sampler = [], None
for name, n in PDO_BATCHES.items():
    if n <= 0:
        continue
    df_b, sampler = generate_doe(n, PDO_CONFIG, sampler=sampler, seed=GLOBAL_SEED)
    df_b['Batch'] = name
    all_batches.append(df_b)
df_pdo_plan = pd.concat(all_batches, ignore_index=True)
df_pdo_plan_full = add_replicates(df_pdo_plan, NUM_REPLICATES)
print('Sobol V03 plan (PdO):', df_pdo_plan_full.shape)
df_pdo_plan_full.head()
```

Sobol V03 plan (PdO): (69, 13)

   Base_Run_ID  Replicate  Dep Power (W)  O2 Flow (sccm)  Dep Press (mTorr)  \
0            1          1            3.0             4.4                4.3   
1            1          2            3.0             4.4                4.3   
2            1          3            3.0             4.4                4.3   
3            2          1           28.0            11.5                9.7   
4            2          2           28.0            11.5                9.7   

   Dep Temp (°C)  Ox Temp (°C)  Ox Press (atm)  Ox Time (min)  \
0          425.0         557.0            1.00           98.8   
1          425.0         557.0            1.00           98.8   
2          425.0         557.0            1.00           98.8   
3           25.0         476.8            0.02           14.3   
4           25.0         476.8            0.02           14.3   

   Vac Ann Temp (°C)  Vac Ann Time (min)  Dep Thickness (nm)    Batch  
0              584.1                90.1                 7.7  Batch 1  
1              584.1                90.1                 7.7  Batch 1  
2              584.1                90.1                 7.7  Batch 1  
3              155.4                18.1                 5.1  Batch 1  
4              155.4                18.1                 5.1  Batch 1

```
raw = pd.read_excel(RAW_PATH)
print('Raw file:', raw.shape)
raw.head()
```

Raw file: (69, 19)

   Base_Run_ID  Replicate  Dep Power (W)  O2 Flow (sccm)  Dep Press (mTorr)  \
0            1          1              3             4.4                4.3   
1            1          2              3             4.4                4.3   
2            1          3              3             4.4                4.3   
3            2          1             28            11.5                9.7   
4            2          2             28            11.5                9.7   

   Dep Temp (°C)  Ox Temp (°C)  Ox Press (atm)  Ox Time (min)  \
0            425         557.0            1.00           98.8   
1            425         557.0            1.00           98.8   
2            425         557.0            1.00           98.8   
3             25         476.8            0.02           14.3   
4             25         476.8            0.02           14.3   

   Vac Ann Temp (°C)  Vac Ann Time (min)  Dep Thickness (nm)    Batch  \
0              584.1                90.1                 7.7  Batch 1   
1              584.1                90.1                 7.7  Batch 1   
2              584.1                90.1                 7.7  Batch 1   
3              155.4                18.1                 5.1  Batch 1   
4              155.4                18.1                 5.1  Batch 1   

   Dep Rate (nm/min)  Dep Time (min)   min   sec Hall mobility (cm^2/V*s)  \
0               0.24        32.08333  32.0   5.0           <Contact Fail>   
1               0.24        32.08333  32.0   5.0           <Contact Fail>   
2               0.24        32.08333  32.0   5.0           <Contact Fail>   
3               1.60         3.18750   3.0  11.0                     4.36   
4               1.60         3.18750   3.0  11.0                     4.33   

  Carrier concentration (#/cm^3)  
0                 <Contact Fail>  
1                 <Contact Fail>  
2                 <Contact Fail>  
3                       1.74E+20  
4                       1.60E+20

```
# Compare the process columns row-by-row.
FACTORS = list(PDO_CONFIG.keys())
n_received = len(raw)
plan_slice = df_pdo_plan_full.iloc[:n_received].reset_index(drop=True)

match_mask = (raw[FACTORS].round(3).values == plan_slice[FACTORS].round(3).values)
rows_match = match_mask.all(axis=1)
print(f'Rows received: {n_received} / {len(df_pdo_plan_full)} planned ({100*n_received/len(df_pdo_plan_full):.1f}% complete)')
print(f'Rows matching V03 plan exactly: {rows_match.sum()} / {n_received}')

completed_base_ids = sorted(raw['Base_Run_ID'].unique())
remaining_base_ids = sorted(set(df_pdo_plan_full['Base_Run_ID'].unique()) - set(completed_base_ids))
print('Completed base runs:', completed_base_ids)
print('Remaining base runs:', remaining_base_ids)

# Persist a tidy completion report.
completion = pd.DataFrame({
    'metric': ['planned_rows', 'received_rows', 'completion_%',
               'planned_conditions', 'received_conditions',
               'rows_matching_plan'],
    'value':  [len(df_pdo_plan_full), n_received,
               round(100*n_received/len(df_pdo_plan_full), 2),
               df_pdo_plan_full['Base_Run_ID'].nunique(),
               raw['Base_Run_ID'].nunique(),
               int(rows_match.sum())],
})
completion.to_excel(os.path.join(OUT_DIR, 'sobol_v03_completion.xlsx'), index=False)
completion
```

Rows received: 69 / 69 planned (100.0% complete)
Rows matching V03 plan exactly: 69 / 69
Completed base runs: [np.int64(1), np.int64(2), np.int64(3), np.int64(4), np.int64(5), np.int64(6), np.int64(7), np.int64(8), np.int64(9), np.int64(10), np.int64(11), np.int64(12), np.int64(13), np.int64(14), np.int64(15), np.int64(16), np.int64(17), np.int64(18), np.int64(19), np.int64(20), np.int64(21), np.int64(22), np.int64(23)]
Remaining base runs: []

                metric  value
0         planned_rows   69.0
1        received_rows   69.0
2         completion_%  100.0
3   planned_conditions   23.0
4  received_conditions   23.0
5   rows_matching_plan   69.0

## 2. Preliminary analysis

Things worth knowing about this dataset before any modeling:
- How many conditions failed measurement (`<Contact Fail>`).
- Which factor settings tend to fail.
- Distribution and spread of the response (Hall mobility).
- Carrier concentration is reported as a stringy 1e+20 number — needs cleaning.

```
df = raw.copy()
RESP = 'Hall mobility (cm^2/V*s)'
CARR = 'Carrier concentration (#/cm^3)'

df['contact_fail'] = df[RESP].astype(str).str.contains('Contact Fail', case=False, na=False)
df[RESP] = pd.to_numeric(df[RESP], errors='coerce')
df[CARR] = pd.to_numeric(df[CARR], errors='coerce')

n_total = len(df)
n_fail  = df['contact_fail'].sum()
fail_conditions = df.loc[df['contact_fail'], 'Base_Run_ID'].unique()
valid_conditions = df.loc[~df['contact_fail'], 'Base_Run_ID'].unique()
print(f'Total measurements: {n_total}; contact-fail: {n_fail} ({100*n_fail/n_total:.1f}%)')
print('Failing conditions  :', sorted(fail_conditions.tolist()))
print('Valid conditions    :', sorted(valid_conditions.tolist()))
df.head()
```

Total measurements: 69; contact-fail: 28 (40.6%)
Failing conditions  : [1, 4, 6, 10, 11, 13, 14, 16, 17, 18]
Valid conditions    : [2, 3, 5, 7, 8, 9, 12, 14, 15, 19, 20, 21, 22, 23]

   Base_Run_ID  Replicate  Dep Power (W)  O2 Flow (sccm)  Dep Press (mTorr)  \
0            1          1              3             4.4                4.3   
1            1          2              3             4.4                4.3   
2            1          3              3             4.4                4.3   
3            2          1             28            11.5                9.7   
4            2          2             28            11.5                9.7   

   Dep Temp (°C)  Ox Temp (°C)  Ox Press (atm)  Ox Time (min)  \
0            425         557.0            1.00           98.8   
1            425         557.0            1.00           98.8   
2            425         557.0            1.00           98.8   
3             25         476.8            0.02           14.3   
4             25         476.8            0.02           14.3   

   Vac Ann Temp (°C)  Vac Ann Time (min)  Dep Thickness (nm)    Batch  \
0              584.1                90.1                 7.7  Batch 1   
1              584.1                90.1                 7.7  Batch 1   
2              584.1                90.1                 7.7  Batch 1   
3              155.4                18.1                 5.1  Batch 1   
4              155.4                18.1                 5.1  Batch 1   

   Dep Rate (nm/min)  Dep Time (min)   min   sec  Hall mobility (cm^2/V*s)  \
0               0.24        32.08333  32.0   5.0                       NaN   
1               0.24        32.08333  32.0   5.0                       NaN   
2               0.24        32.08333  32.0   5.0                       NaN   
3               1.60         3.18750   3.0  11.0                      4.36   
4               1.60         3.18750   3.0  11.0                      4.33   

   Carrier concentration (#/cm^3)  contact_fail  
0                             NaN          True  
1                             NaN          True  
2                             NaN          True  
3                    1.740000e+20         False  
4                    1.600000e+20         False

```
# Compare factor settings: failed vs valid conditions (means).
by_outcome = (df.assign(status=np.where(df['contact_fail'], 'fail', 'valid'))
                .groupby('status')[FACTORS].mean().T)
by_outcome['delta_valid_minus_fail'] = by_outcome['valid'] - by_outcome['fail']
by_outcome.to_excel(os.path.join(OUT_DIR, 'factor_means_fail_vs_valid.xlsx'))
by_outcome
```

status                    fail       valid  delta_valid_minus_fail
Dep Power (W)        16.500000   22.682927                6.182927
O2 Flow (sccm)       11.525000    8.329268               -3.195732
Dep Press (mTorr)     5.667857    6.307317                0.639460
Dep Temp (°C)       253.571429  220.121951              -33.449477
Ox Temp (°C)        525.135714  469.107317              -56.028397
Ox Press (atm)        0.545000    0.521951               -0.023049
Ox Time (min)        63.853571   55.626829               -8.226742
Vac Ann Temp (°C)   588.467857  271.692683             -316.775174
Vac Ann Time (min)   78.396429   48.095122              -30.301307
Dep Thickness (nm)    5.175000    5.934146                0.759146

```
# Hall mobility distribution and per-condition box plot (valid measurements only).
valid = df.dropna(subset=[RESP]).copy()
print(valid[RESP].describe().round(3))

fig, axes = plt.subplots(1, 2, figsize=(13, 4.2))
axes[0].hist(valid[RESP], bins=10, edgecolor='k')
axes[0].set_title('Hall mobility — distribution (valid runs)')
axes[0].set_xlabel(RESP); axes[0].set_ylabel('count')

sns.boxplot(data=valid, x='Base_Run_ID', y=RESP, ax=axes[1], color='lightsteelblue')
sns.stripplot(data=valid, x='Base_Run_ID', y=RESP, ax=axes[1], color='black', size=4)
axes[1].set_title('Hall mobility per condition (3 replicates)')
plt.tight_layout(); plt.savefig(os.path.join(OUT_DIR, 'hall_mobility_overview.png'), dpi=200); plt.show()
```

count    41.000
mean      4.440
std       2.755
min       0.670
25%       2.060
50%       4.260
75%       7.250
max       9.910
Name: Hall mobility (cm^2/V*s), dtype: float64

```
# Carrier concentration distribution and per-condition box plot (valid measurements only).
# Carrier spans orders of magnitude (~1e19 #/cm^3), so both panels use a log scale.
valid_carr = df.dropna(subset=[CARR]).copy()
print(valid_carr[CARR].describe().round(3))

fig, axes = plt.subplots(1, 2, figsize=(13, 4.2))
axes[0].hist(np.log10(valid_carr[CARR]), bins=10, edgecolor='k', color='salmon')
axes[0].set_title('Carrier concentration — distribution (valid runs)')
axes[0].set_xlabel('log10 ' + CARR); axes[0].set_ylabel('count')

sns.boxplot(data=valid_carr, x='Base_Run_ID', y=CARR, ax=axes[1], color='peachpuff')
sns.stripplot(data=valid_carr, x='Base_Run_ID', y=CARR, ax=axes[1], color='black', size=4)
axes[1].set_yscale('log')
axes[1].set_title('Carrier concentration per condition (3 replicates)')
plt.tight_layout(); plt.savefig(os.path.join(OUT_DIR, 'carrier_concentration_overview.png'), dpi=200); plt.show()
```

count    4.100000e+01
mean     1.071512e+20
std      8.407080e+19
min      1.530000e+19
25%      4.550000e+19
50%      5.660000e+19
75%      1.740000e+20
max      3.240000e+20
Name: Carrier concentration (#/cm^3), dtype: float64

```
# Condition-level summary table (valid runs).
summary = (valid.groupby('Base_Run_ID')
                .agg(n=('Replicate','count'),
                     mobility_mean=(RESP,'mean'),
                     mobility_std=(RESP,'std'),
                     mobility_min=(RESP,'min'),
                     mobility_max=(RESP,'max'),
                     carrier_mean=(CARR,'mean'))
                .round(3))
factor_lookup = df.drop_duplicates('Base_Run_ID').set_index('Base_Run_ID')[FACTORS]
summary = summary.join(factor_lookup)
summary.to_excel(os.path.join(OUT_DIR, 'condition_summary.xlsx'))
summary
```

             n  mobility_mean  mobility_std  mobility_min  mobility_max  \
Base_Run_ID                                                               
2            3          4.393         0.085          4.33          4.49   
3            3          4.097         0.189          3.89          4.26   
5            3          2.197         0.374          1.91          2.62   
7            3          6.847         0.355          6.58          7.25   
8            3          1.490         0.187          1.34          1.70   
9            3          2.987         0.150          2.84          3.14   
12           3          0.837         0.146          0.67          0.94   
14           2          8.095         2.567          6.28          9.91   
15           3          8.843         0.142          8.68          8.94   
19           3          2.413         0.116          2.28          2.49   
20           3          7.537         0.222          7.28          7.67   
21           3          7.507         0.152          7.37          7.67   
22           3          5.150         0.375          4.89          5.58   
23           3          0.980         0.052          0.92          1.01   

             carrier_mean  Dep Power (W)  O2 Flow (sccm)  Dep Press (mTorr)  \
Base_Run_ID                                                                   
2            1.640000e+20             28            11.5                9.7   
3            1.903333e+20             40             9.1                3.4   
5            5.166667e+19             19             7.0                8.5   
7            5.773333e+19             23             1.6                7.3   
8            1.503333e+20              8            14.2                2.6   
9            5.040000e+19              7             8.7                7.6   
12           2.903333e+20             15            11.3                5.3   
14           1.635000e+19             36            13.4                6.3   
15           3.196667e+19             27             6.0                4.5   
19           2.163333e+20             37             0.8                5.2   
20           2.610000e+19             12            12.8                8.8   
21           4.890000e+19             17             3.1                6.1   
22           1.346667e+20             32            10.7                3.9   
23           4.073333e+19             21             8.1                9.1   

             Dep Temp (°C)  Ox Temp (°C)  Ox Press (atm)  Ox Time (min)  \
Base_Run_ID                                                               
2                       25         476.8            0.02           14.3   
3                      425         262.5            0.02           71.7   
5                       25         661.6            1.00           82.5   
7                       25         364.3            0.02          118.0   
8                      425         594.5            1.00           26.1   
9                      425         429.6            1.00           81.0   
12                      25         231.1            1.00           20.3   
14                     425         694.7            0.02            1.1   
15                      25         649.3            0.02           62.7   
19                      25         497.4            1.00           43.8   
20                     425         539.0            0.02           68.2   
21                     425         576.5            0.02           54.5   
22                      25         384.9            1.00           86.4   
23                     425         280.5            1.00           30.0   

             Vac Ann Temp (°C)  Vac Ann Time (min)  Dep Thickness (nm)  
Base_Run_ID                                                             
2                        155.4                18.1                 5.1  
3                        400.0                57.9                 2.2  
5                        288.6                31.0                 3.5  
7                        474.1               117.0                 8.6  
8                         48.9                14.6                 1.7  
9                        229.6                42.4                 9.6  
12                        83.7                 3.6                 6.9  
14                       217.4                29.1                 7.8  
15                       362.2                46.5                 6.2  
19                       512.8                 6.1                 1.9  
20                       178.3               110.4                 8.6  
21                       454.7                24.7                 5.4  
22                       116.8                98.5                 7.2  
23                       263.1                67.1                 9.0

### Preliminary takeaways

_The cells above produce the numbers; the bullets below frame how to read them._
- The contact-fail rate and exactly which conditions failed are printed by the cell above. Across the full 23-condition delivery, the failures cluster at **high `Vac Ann Temp`** (every fully-failed condition annealed well above the surviving ones) — this is the signal exploited in §7 and §8.
- `factor_means_fail_vs_valid.xlsx` is the quickest place to spot which knob settings cluster with failure.
- Replicate-to-replicate scatter is small for most surviving conditions — useful for ANOVA below.
- Carrier concentration spans ~1.5e+19 to ~3e+20 cm⁻³ (over an order of magnitude), so it is modeled / plotted on a log scale throughout.

## 3. ANOVA — Hall mobility **and** carrier concentration

With 14 valid conditions × ~3 replicates (41 valid measurements) and 10 factors, a full main-effects ANOVA is rank-deficient. We do two things, **for both responses**:

1. **One-way ANOVA per factor** — each continuous factor is binned at its median into Low/High (binary factors keep their two native levels); this gives every factor an isolated F-test against the response. Carrier concentration is tested on `log10` because it spans more than an order of magnitude.
2. **Replicate (between-condition) ANOVA** — confirms that `Base_Run_ID` (condition) explains variance beyond replicate noise.

Each is saved as Excel, with the response noted in a `response` column. The carrier-concentration ANOVA is the piece that was missing from the earlier version of this notebook.

```
# One-way ANOVA per factor, for BOTH responses.
# Carrier concentration is tested on log10 (spans >1 order of magnitude).
def per_factor_anova(data, factors, resp_col, transform=None):
    sub = data.dropna(subset=[resp_col]).copy()
    y = np.log10(sub[resp_col]) if transform == 'log10' else sub[resp_col]
    out = []
    for f in factors:
        x = sub[f].values
        if len(np.unique(x)) < 2:
            out.append({'factor': f, 'levels': 'constant', 'F': np.nan, 'p_value': np.nan}); continue
        if len(np.unique(x)) == 2:
            groups = [y[sub[f] == v].values for v in np.unique(x)]; level_label = 'binary'
        else:
            med = np.median(x)
            groups = [y[sub[f] <= med].values, y[sub[f] > med].values]
            level_label = f'split @ median={med:g}'
        groups = [g for g in groups if len(g) >= 2]
        if len(groups) < 2:
            out.append({'factor': f, 'levels': level_label, 'F': np.nan, 'p_value': np.nan}); continue
        F, p = stats.f_oneway(*groups)
        out.append({'factor': f, 'levels': level_label,
                    'n_low': len(groups[0]), 'n_high': len(groups[1]),
                    'F': round(float(F), 4), 'p_value': round(float(p), 4)})
    return pd.DataFrame(out).sort_values('p_value', na_position='last')

anova_mob  = per_factor_anova(valid, FACTORS, RESP)
anova_carr = per_factor_anova(valid, FACTORS, CARR, transform='log10')
anova_mob['response']  = 'Hall mobility'
anova_carr['response'] = 'log10 Carrier concentration'

# keep the legacy single-response object/file for backward compatibility, plus a combined file
anova_df = anova_mob
with pd.ExcelWriter(os.path.join(OUT_DIR, 'anova_per_factor.xlsx')) as w:
    anova_mob.to_excel(w,  sheet_name='Hall_mobility',  index=False)
    anova_carr.to_excel(w, sheet_name='log10_carrier',  index=False)
print('Per-factor ANOVA — Hall mobility (top rows):')
print(anova_mob.head(4).to_string(index=False))
print('\nPer-factor ANOVA — log10 carrier concentration (top rows):')
print(anova_carr.head(4).to_string(index=False))
anova_carr
```

Per-factor ANOVA — Hall mobility (top rows):
            factor               levels  n_low  n_high       F  p_value      response
    Ox Press (atm)               binary     20      21 73.3590   0.0000 Hall mobility
     Dep Power (W)    split @ median=21     21      20  7.6843   0.0085 Hall mobility
Vac Ann Time (min)  split @ median=42.4     23      18  6.1572   0.0175 Hall mobility
      Ox Temp (°C) split @ median=476.8     21      20  4.1829   0.0476 Hall mobility

Per-factor ANOVA — log10 carrier concentration (top rows):
           factor               levels  n_low  n_high       F  p_value                    response
Dep Press (mTorr)   split @ median=6.1     21      20 16.5565   0.0002 log10 Carrier concentration
     Ox Temp (°C) split @ median=476.8     21      20  6.5277   0.0146 log10 Carrier concentration
    Dep Temp (°C)               binary     21      20  5.9997   0.0189 log10 Carrier concentration
   Ox Press (atm)               binary     20      21  5.9150   0.0197 log10 Carrier concentration

               factor                levels  n_low  n_high        F  p_value  \
2   Dep Press (mTorr)    split @ median=6.1     21      20  16.5565   0.0002   
4        Ox Temp (°C)  split @ median=476.8     21      20   6.5277   0.0146   
3       Dep Temp (°C)                binary     21      20   5.9997   0.0189   
5      Ox Press (atm)                binary     20      21   5.9150   0.0197   
1      O2 Flow (sccm)    split @ median=8.7     21      20   5.8650   0.0202   
9  Dep Thickness (nm)    split @ median=6.2     21      20   3.3022   0.0769   
8  Vac Ann Time (min)   split @ median=42.4     23      18   2.6624   0.1108   
0       Dep Power (W)     split @ median=21     21      20   1.3358   0.2548   
6       Ox Time (min)   split @ median=62.7     23      18   0.6681   0.4187   
7   Vac Ann Temp (°C)  split @ median=263.1     23      18   0.0102   0.9200   

                      response  
2  log10 Carrier concentration  
4  log10 Carrier concentration  
3  log10 Carrier concentration  
5  log10 Carrier concentration  
1  log10 Carrier concentration  
9  log10 Carrier concentration  
8  log10 Carrier concentration  
0  log10 Carrier concentration  
6  log10 Carrier concentration  
7  log10 Carrier concentration

```
# Between-condition ANOVA: does Base_Run_ID explain variance beyond replicate noise?
# Run for BOTH responses (carrier on log10).
def between_condition_anova(data, resp_col, transform=None):
    sub = data.dropna(subset=[resp_col]).copy()
    if transform == 'log10':
        sub['_y_'] = np.log10(sub[resp_col])
    else:
        sub['_y_'] = sub[resp_col]
    model = ols('_y_ ~ C(Base_Run_ID)', data=sub).fit()
    tbl = sm.stats.anova_lm(model, typ=2).round(4)
    return tbl, model.rsquared

anova_cond_mob,  r2_mob  = between_condition_anova(valid, RESP)
anova_cond_carr, r2_carr = between_condition_anova(valid, CARR, transform='log10')

with pd.ExcelWriter(os.path.join(OUT_DIR, 'anova_between_conditions.xlsx')) as w:
    anova_cond_mob.to_excel(w,  sheet_name='Hall_mobility')
    anova_cond_carr.to_excel(w, sheet_name='log10_carrier')

print('=== Hall mobility ~ C(Base_Run_ID) ===')
print(anova_cond_mob); print(f'R^2 = {r2_mob:.3f}\n')
print('=== log10 carrier concentration ~ C(Base_Run_ID) ===')
print(anova_cond_carr); print(f'R^2 = {r2_carr:.3f}')
```

=== Hall mobility ~ C(Base_Run_ID) ===
                  sum_sq    df        F  PR(>F)
C(Base_Run_ID)  295.8467  13.0  78.1394     0.0
Residual          7.8635  27.0      NaN     NaN
R^2 = 0.974

=== log10 carrier concentration ~ C(Base_Run_ID) ===
                sum_sq    df         F  PR(>F)
C(Base_Run_ID)  5.4036  13.0  206.8827     0.0
Residual        0.0542  27.0       NaN     NaN
R^2 = 0.990

## 4. Coefficient of variation across replicates

CV (%) = 100 × std / mean, computed per `Base_Run_ID` over its replicates — for **both** Hall mobility and carrier concentration. This tells us how repeatable each condition is independent of its absolute level. The output Excel `cv_percentage.xlsx` has one sheet per response plus a wide `combined` sheet for side-by-side comparison.

```
# Coefficient of variation per condition, for BOTH responses.
def cv_table(data, resp_col, label):
    rows = []
    for bid, g in data.dropna(subset=[resp_col]).groupby('Base_Run_ID'):
        m = g[resp_col].mean(); s = g[resp_col].std()
        rows.append({'Base_Run_ID': bid, 'n': len(g),
                     f'{label}_mean': m, f'{label}_std': s,
                     f'{label}_CV_%': round(100 * s / m, 2) if m else np.nan})
    return pd.DataFrame(rows)

cv_mob  = cv_table(valid, RESP, 'mobility')
cv_carr = cv_table(valid, CARR, 'carrier')
# keep the legacy `cv_df` (mobility) plus a combined wide table
cv_df = cv_mob.rename(columns={'mobility_mean': 'mean', 'mobility_std': 'std',
                               'mobility_CV_%': 'CV_%'}).sort_values('CV_%')
cv_combined = cv_mob.merge(cv_carr.drop(columns='n'), on='Base_Run_ID', how='outer').sort_values('Base_Run_ID')
for c in ['mobility_mean', 'mobility_std', 'carrier_mean', 'carrier_std']:
    if c in cv_combined:
        cv_combined[c] = cv_combined[c].map(lambda v: round(v, 3) if pd.notna(v) else v)

with pd.ExcelWriter(os.path.join(OUT_DIR, 'cv_percentage.xlsx')) as w:
    cv_mob.round(3).to_excel(w,  sheet_name='mobility', index=False)
    cv_carr.round(3).to_excel(w, sheet_name='carrier',  index=False)
    cv_combined.to_excel(w,      sheet_name='combined', index=False)

print(f'Mobility CV  — median {cv_mob["mobility_CV_%"].median():.2f}% | max {cv_mob["mobility_CV_%"].max():.2f}%')
print(f'Carrier  CV  — median {cv_carr["carrier_CV_%"].median():.2f}% | max {cv_carr["carrier_CV_%"].max():.2f}%')
cv_combined
```

Mobility CV  — median 5.11% | max 31.71%
Carrier  CV  — median 7.25% | max 22.04%

    Base_Run_ID  n  mobility_mean  mobility_std  mobility_CV_%  carrier_mean  \
0             2  3          4.393         0.085           1.94  1.640000e+20   
1             3  3          4.097         0.189           4.61  1.903333e+20   
2             5  3          2.197         0.374          17.04  5.166667e+19   
3             7  3          6.847         0.355           5.19  5.773333e+19   
4             8  3          1.490         0.187          12.57  1.503333e+20   
5             9  3          2.987         0.150           5.03  5.040000e+19   
6            12  3          0.837         0.146          17.42  2.903333e+20   
7            14  2          8.095         2.567          31.71  1.635000e+19   
8            15  3          8.843         0.142           1.61  3.196667e+19   
9            19  3          2.413         0.116           4.80  2.163333e+20   
10           20  3          7.537         0.222           2.95  2.610000e+19   
11           21  3          7.507         0.152           2.02  4.890000e+19   
12           22  3          5.150         0.375           7.28  1.346667e+20   
13           23  3          0.980         0.052           5.30  4.073333e+19   

     carrier_std  carrier_CV_%  
0   8.717798e+18          5.32  
1   6.658328e+18          3.50  
2   5.161718e+18          9.99  
3   1.001665e+18          1.73  
4   3.312602e+19         22.04  
5   4.803124e+18          9.53  
6   2.967041e+19         10.22  
7   1.484924e+18          9.08  
8   5.507571e+17          1.72  
9   1.789786e+19          8.27  
10  1.212436e+18          4.65  
11  3.044667e+18          6.23  
12  5.773503e+18          4.29  
13  8.533659e+18         20.95

```
# --- Bar plots: coefficient of variation per condition (mobility & carrier) ---
cvp = cv_combined.sort_values('Base_Run_ID')
ids = cvp['Base_Run_ID'].astype(int).astype(str).values
x = np.arange(len(ids))
mob_med, carr_med = cvp['mobility_CV_%'].median(), cvp['carrier_CV_%'].median()

# Version 1 — single plot, grouped bars (both responses on shared axes).
w = 0.4
fig, ax = plt.subplots(figsize=(max(8, 0.6 * len(ids)), 4.8))
ax.bar(x - w/2, cvp['mobility_CV_%'], width=w, label='Hall mobility', color='#1f77b4', edgecolor='k')
ax.bar(x + w/2, cvp['carrier_CV_%'], width=w, label='carrier concentration', color='#d62728', edgecolor='k')
ax.axhline(mob_med,  ls='--', color='#1f77b4', alpha=0.7, lw=1, label=f'mobility median = {mob_med:.1f}%')
ax.axhline(carr_med, ls='--', color='#d62728', alpha=0.7, lw=1, label=f'carrier median = {carr_med:.1f}%')
ax.set_xticks(x); ax.set_xticklabels(ids)
ax.set_xlabel('Base_Run_ID (condition)'); ax.set_ylabel('CV (%) across replicates')
ax.set_title('Replicate coefficient of variation per condition (lower = more repeatable)')
ax.legend(fontsize=8); ax.grid(True, axis='y', alpha=0.3)
plt.tight_layout()
plt.savefig(os.path.join(OUT_DIR, 'cv_barplot.png'), dpi=200)
plt.show()

# Version 2 — two stacked panels sharing the same x-axis.
fig, axes = plt.subplots(2, 1, figsize=(max(8, 0.55 * len(ids)), 7), sharex=True)
axes[0].bar(x, cvp['mobility_CV_%'], color='#1f77b4', edgecolor='k')
axes[0].axhline(mob_med, ls='--', color='k', alpha=0.6, lw=1, label=f'median = {mob_med:.1f}%')
axes[0].set_ylabel('Hall mobility\nCV (%)'); axes[0].set_title('Replicate CV per condition'); axes[0].legend(fontsize=8)
axes[0].grid(True, axis='y', alpha=0.3)
axes[1].bar(x, cvp['carrier_CV_%'], color='#d62728', edgecolor='k')
axes[1].axhline(carr_med, ls='--', color='k', alpha=0.6, lw=1, label=f'median = {carr_med:.1f}%')
axes[1].set_ylabel('Carrier conc.\nCV (%)'); axes[1].set_xlabel('Base_Run_ID (condition)'); axes[1].legend(fontsize=8)
axes[1].grid(True, axis='y', alpha=0.3)
axes[1].set_xticks(x); axes[1].set_xticklabels(ids)
plt.tight_layout()
plt.savefig(os.path.join(OUT_DIR, 'cv_barplot_2panel.png'), dpi=200)
plt.show()
```

### 4.1  Consolidated 23-condition table (means + CV)

Collapse the 3 replicates of each base run into a single row, giving the **23 unique experiments** with their factor settings, mean Hall mobility, mean carrier concentration, and the replicate **coefficient of variation (CV %)** for both responses. Conditions whose replicates all failed (Contact Fail) carry no valid measurement and appear as `NaN`. Saved to `condition_consolidated.xlsx`.

```
# --- Consolidated per-condition table: factor settings + mean responses + replicate CV ---
# One row per unique experiment (Base_Run_ID); the 3 replicates are collapsed into mean/std/CV.
def _agg_response(data, col):
    """Per-condition n / mean / std / CV% for a single response column (valid rows only)."""
    g = data.dropna(subset=[col]).groupby('Base_Run_ID')[col]
    out = g.agg(n='count', mean='mean', std='std')
    out['CV_%'] = (100 * out['std'] / out['mean']).round(2)
    return out

# Factor settings are identical across replicates -> one row per condition.
factor_lookup = df.drop_duplicates('Base_Run_ID').set_index('Base_Run_ID')[FACTORS]

mob  = _agg_response(valid, RESP)   # Hall mobility
carr = _agg_response(valid, CARR)   # Carrier concentration

consolidated = factor_lookup.copy()
consolidated['n_valid']       = mob['n']                 # valid replicates per condition
consolidated['mobility_mean'] = mob['mean'].round(3)
consolidated['mobility_std']  = mob['std'].round(3)
consolidated['mobility_CV_%'] = mob['CV_%']
consolidated['carrier_mean']  = carr['mean']
consolidated['carrier_std']   = carr['std']
consolidated['carrier_CV_%']  = carr['CV_%']
consolidated.index.name = 'Base_Run_ID'
consolidated = consolidated.sort_index()

consolidated.to_excel(os.path.join(OUT_DIR, 'condition_consolidated.xlsx'))
print(f'Consolidated table: {consolidated.shape[0]} unique conditions x {consolidated.shape[1]} columns')
_failed = sorted(consolidated.index[consolidated['n_valid'].isna()].tolist())
print('Conditions with no valid measurement (Contact Fail):', _failed if _failed else 'none')
print(OUT_DIR)
consolidated
```

Consolidated table: 23 unique conditions x 17 columns
Conditions with no valid measurement (Contact Fail): [1, 4, 6, 10, 11, 13, 16, 17, 18]
output/experiment02_update_all_sobol

             Dep Power (W)  O2 Flow (sccm)  Dep Press (mTorr)  Dep Temp (°C)  \
Base_Run_ID                                                                    
1                        3             4.4                4.3            425   
2                       28            11.5                9.7             25   
3                       40             9.1                3.4            425   
4                       14            16.9                6.6             25   
5                       19             7.0                8.5             25   
6                       34            19.1                5.6            425   
7                       23             1.6                7.3             25   
8                        8            14.2                2.6            425   
9                        7             8.7                7.6            425   
10                      22            15.7                2.4             25   
11                      31             3.7                8.7            425   
12                      15            11.3                5.3             25   
13                      10             1.5                3.7             25   
14                      36            13.4                6.3            425   
15                      27             6.0                4.5             25   
16                       2            18.5                9.5            425
