Repository: Chris1504-fdz/DMREF

# DMREF — data-driven thin-film process optimisation (two sub-projects)

This repository holds the design-of-experiments, data pipeline, analysis and modelling code for two DMREF
campaigns that share the same **DoE → fabrication → characterisation → modelling** loop and the same code in
`utils/`, but are otherwise independent. Every data / notebook / output category therefore has one sub-folder
per project:

| sub-folder | project | material & objective | status (2026-10-08) |
|---|---|---|---|

File: analysis/received_data_analysis/experiment03_hfo2_batch1_analysis.ipynb
# Experiment 03 — PdO on HfO₂: Batch 1 first data & the anneal-capped redesign

First measurement delivery for the HfO₂ campaign: **5 conditions × 3 replicates** with Hall
mobility and carrier concentration. This notebook:

1. **Records the received data** (transcribed from the delivered table, 2026-07-31 — replace the
   inline table with the file once it lands in `raw_data_received/`).
2. **Compares it against the generated DoE** (`output/experiment03_hfo2_doe_design/PdO_HfO2_LHS_SA_design.xlsx`)
   to confirm the fabricated conditions match the design.
3. **Analyzes the results** — three of the five conditions returned `<Contact Fail>` on every
   replicate. The failures separate cleanly from the successes by **vacuum-anneal temperature**:
   successes annealed at 75 and 250 °C, failures at 325, 440 and 410 °C.
4. **Re-poses the design problem** with the fab team's new process constraint
   **`Vac Ann Temp ≤ 300 °C`** and generates a **brand-new 23-condition LHS+SA design** under the
   capped bounds — a fresh design that does not condition on the previous table.

**Interpretation of the failures.** `<Contact Fail>` means no Hall measurement was possible —
the film at those conditions is not electrically continuous/contactable. Every run respected the
individual < 500 °C caps (nominal PdO/HfO₂ decomposition onset ~510 °C), yet 3/5 conditions
failed. The fab team's reading: the **vacuum-anneal step is the culprit** — in vacuum, PdO
decomposes at much lower temperatures than in oxygen, so the anneal must be capped at 300 °C.
This mirrors the experiment02 (Al₂O₃) precedent, where Batch 2 capped *only* the vacuum-anneal
temperature (at 550 °C there) for the same reason.

```
import os, numpy as np, pandas as pd
import matplotlib.pyplot as plt
import seaborn as sns
from scipy.stats import qmc
import warnings; warnings.filterwarnings('ignore')

REPO_ROOT = '/data/zhq7531/IDEAL/DMREF/repository_dmref'
os.chdir(REPO_ROOT)
OUT_DIR = 'output/experiment03_hfo2_batch1_analysis'
os.makedirs(OUT_DIR, exist_ok=True)
sns.set_theme(style='whitegrid')

DESIGN_PATH = 'output/experiment03_hfo2_doe_design/PdO_HfO2_LHS_SA_design.xlsx'
print('Outputs ->', OUT_DIR)
```

Outputs -> output/experiment03_hfo2_batch1_analysis

## 1. Received data

Transcribed from the delivered results table (5 conditions × 3 replicates). `<Contact Fail>` is
recorded as `Contact_Fail = True` with `NaN` responses.

```
FACTOR_COLS = ['Dep Power (W)', 'O2 Flow (sccm)', 'Dep Press (mTorr)', 'Ox Temp (°C)',
               'Ox Press (atm)', 'Ox Time (min)', 'Vac Ann Temp (°C)', 'Vac Ann Time (min)',
               'Dep Thickness (nm)', 'Dep Temp (°C)']

# Base_Run_ID -> factor settings as delivered
received_conditions = {
    1: [ 7,  4.6, 8.2, 330, 0.02, 101.6, 325, 32.9, 2.6, 425],
    2: [36,  9.7, 4.3, 330, 0.01,   4.0, 440, 53.1, 2.7, 425],
    3: [24,  9.0, 9.7, 200, 0.02,   9.3, 250, 17.2, 4.1, 425],
    4: [37, 16.6, 6.3, 355, 0.01,  88.3,  75,  9.9, 2.5, 425],
    5: [23,  7.0, 9.4, 435, 0.01,  95.7, 410, 98.9, 3.4, 425],
}
# Base_Run_ID -> [(Hall mobility cm^2/V*s, carrier concentration #/cm^3)] per replicate; None = <Contact Fail>
received_results = {
    1: [None, None, None],
    2: [None, None, None],
    3: [(9.92, 4.06e19), (6.04, 1.53e20), (5.76, 1.30e20)],
    4: [(4.55, 2.01e20), (7.20, 7.53e19), (8.24, 1.47e20)],
    5: [None, None, None],
}

rows = []
for rid, factors in received_conditions.items():
    for rep, res in enumerate(received_results[rid], start=1):
        row = {'Base_Run_ID': rid, 'Replicate': rep, **dict(zip(FACTOR_COLS, factors))}
        row['Contact_Fail'] = res is None
        row['Hall Mobility (cm^2/V*s)']   = np.nan if res is None else res[0]
        row['Carrier Concentration (#/cm^3)'] = np.nan if res is None else res[1]
        rows.append(row)
received = pd.DataFrame(rows)
received.to_excel(os.path.join(OUT_DIR, 'received_batch1_transcribed.xlsx'), index=False)
print(f'{received.Base_Run_ID.nunique()} conditions x 3 replicates = {len(received)} rows | '
      f'contact failures: {int(received.Contact_Fail.sum())}/{len(received)} rows '
      f'({received[received.Contact_Fail].Base_Run_ID.nunique()}/5 conditions)')
received
```

5 conditions x 3 replicates = 15 rows | contact failures: 9/15 rows (3/5 conditions)

    Base_Run_ID  Replicate  Dep Power (W)  O2 Flow (sccm)  Dep Press (mTorr)  \
0             1          1              7             4.6                8.2   
1             1          2              7             4.6                8.2   
2             1          3              7             4.6                8.2   
3             2          1             36             9.7                4.3   
4             2          2             36             9.7                4.3   
5             2          3             36             9.7                4.3   
6             3          1             24             9.0                9.7   
7             3          2             24             9.0                9.7   
8             3          3             24             9.0                9.7   
9             4          1             37            16.6                6.3   
10            4          2             37            16.6                6.3   
11            4          3             37            16.6                6.3   
12            5          1             23             7.0                9.4   
13            5          2             23             7.0                9.4   
14            5          3             23             7.0                9.4   

    Ox Temp (°C)  Ox Press (atm)  Ox Time (min)  Vac Ann Temp (°C)  \
0            330            0.02          101.6                325   
1            330            0.02          101.6                325   
2            330            0.02          101.6                325   
3            330            0.01            4.0                440   
4            330            0.01            4.0                440   
5            330            0.01            4.0                440   
6            200            0.02            9.3                250   
7            200            0.02            9.3                250   
8            200            0.02            9.3                250   
9            355            0.01           88.3                 75   
10           355            0.01           88.3                 75   
11           355            0.01           88.3                 75   
12           435            0.01           95.7                410   
13           435            0.01           95.7                410   
14           435            0.01           95.7                410   

    Vac Ann Time (min)  Dep Thickness (nm)  Dep Temp (°C)  Contact_Fail  \
0                 32.9                 2.6            425          True   
1                 32.9                 2.6            425          True   
2                 32.9                 2.6            425          True   
3                 53.1                 2.7            425          True   
4                 53.1                 2.7            425          True   
5                 53.1                 2.7            425          True   
6                 17.2                 4.1            425         False   
7                 17.2                 4.1            425         False   
8                 17.2                 4.1            425         False   
9                  9.9                 2.5            425         False   
10                 9.9                 2.5            425         False   
11                 9.9                 2.5            425         False   
12                98.9                 3.4            425          True   
13                98.9                 3.4            425          True   
14                98.9                 3.4            425          True   

    Hall Mobility (cm^2/V*s)  Carrier Concentration (#/cm^3)  
0                        NaN                             NaN  
1                        NaN                             NaN  
2                        NaN                             NaN  
3                        NaN                             NaN  
4                        NaN                             NaN  
5                        NaN                             NaN  
6                       9.92                    4.060000e+19  
7                       6.04                    1.530000e+20  
8                       5.76                    1.300000e+20  
9                       4.55                    2.010000e+20  
10                      7.20                    7.530000e+19  
11                      8.24                    1.470000e+20  
12                       NaN                             NaN  
13                       NaN                             NaN  
14                       NaN                             NaN

## 2. Comparison against the generated DoE

The delivered conditions should be the first 5 base runs of the exported LHS+SA design. We check
every factor column of every condition against `design_unique`.

```
design = pd.read_excel(DESIGN_PATH, sheet_name='design_unique')
chk = received.drop_duplicates('Base_Run_ID').merge(
    design, on='Base_Run_ID', suffixes=(' (received)', ' (design)'))

report = []
for c in FACTOR_COLS:
    diff = ~np.isclose(chk[f'{c} (received)'].astype(float), chk[f'{c} (design)'].astype(float))
    report.append({'factor': c,
                   'match': 'EXACT' if not diff.any() else 'MISMATCH',
                   'mismatched_runs': chk.loc[diff, 'Base_Run_ID'].tolist()})
report = pd.DataFrame(report)
all_ok = (report['match'] == 'EXACT').all()
print(f"All 5 delivered conditions vs design runs 1-5: "
      f"{'IDENTICAL on every factor - fabricated as designed' if all_ok else 'DEVIATIONS FOUND'}")
report
```

All 5 delivered conditions vs design runs 1-5: IDENTICAL on every factor - fabricated as designed

               factor  match mismatched_runs
0       Dep Power (W)  EXACT              []
1      O2 Flow (sccm)  EXACT              []
2   Dep Press (mTorr)  EXACT              []
3        Ox Temp (°C)  EXACT              []
4      Ox Press (atm)  EXACT              []
5       Ox Time (min)  EXACT              []
6   Vac Ann Temp (°C)  EXACT              []
7  Vac Ann Time (min)  EXACT              []
8  Dep Thickness (nm)  EXACT              []
9       Dep Temp (°C)  EXACT              []

## 3. Results — the two measurable conditions

Replicate-level Hall mobility and carrier concentration for the conditions that produced
contactable films.

```
ok = received[~received.Contact_Fail]
summ = ok.groupby('Base_Run_ID').agg(
    ox_T=('Ox Temp (°C)', 'first'), ann_T=('Vac Ann Temp (°C)', 'first'),
    mob_mean=('Hall Mobility (cm^2/V*s)', 'mean'), mob_std=('Hall Mobility (cm^2/V*s)', 'std'),
    car_mean=('Carrier Concentration (#/cm^3)', 'mean'), car_std=('Carrier Concentration (#/cm^3)', 'std'))
summ['mob_CV_%'] = (100 * summ.mob_std / summ.mob_mean).round(1)
summ['car_CV_%'] = (100 * summ.car_std / summ.car_mean).round(1)
print('Replicate scatter is large (CV ~30-60%) - consistent with the SEM^2-noise GP treatment planned downstream.')
summ.round(3)
```

Replicate scatter is large (CV ~30-60%) - consistent with the SEM^2-noise GP treatment planned downstream.

             ox_T  ann_T  mob_mean  mob_std      car_mean       car_std  \
Base_Run_ID                                                               
3             200    250     7.240    2.325  1.078667e+20  5.937890e+19   
4             355     75     6.663    1.903  1.411000e+20  6.305735e+19   

             mob_CV_%  car_CV_%  
Base_Run_ID                      
3                32.1      55.0  
4                28.6      44.7

```
fig, axes = plt.subplots(1, 2, figsize=(11, 4.2))
for ax, col, ylab, logy in [
        (axes[0], 'Hall Mobility (cm^2/V*s)', 'Hall mobility (cm²/V·s)', False),
        (axes[1], 'Carrier Concentration (#/cm^3)', 'Carrier concentration (#/cm³)', True)]:
    for rid, gdf in ok.groupby('Base_Run_ID'):
        x = np.full(len(gdf), rid) + np.linspace(-0.06, 0.06, len(gdf))
        ax.scatter(x, gdf[col], s=60, color='#1f77b4', edgecolor='k', zorder=3)
        ax.scatter([rid], [gdf[col].mean()], marker='_', s=600, color='#d62728', zorder=4,
                   label='condition mean' if rid == ok.Base_Run_ID.min() else None)
    if logy: ax.set_yscale('log')
    ax.set_xticks(sorted(ok.Base_Run_ID.unique()))
    ax.set_xlabel('Base_Run_ID'); ax.set_ylabel(ylab)
    ax.set_title(ylab, fontsize=11); ax.legend(fontsize=8)
fig.suptitle('Batch 1 measurable conditions — replicates (dots) and condition means (dashes)', fontsize=12)
plt.tight_layout()
plt.savefig(os.path.join(OUT_DIR, 'batch1_responses.png'), dpi=180, bbox_inches='tight')
plt.show()
```

## 4. Feasibility — the vacuum-anneal cap

With only 5 outcomes, several simple rules separate the failures from the successes equally well
(anneal ≤ 300 °C, thermal-budget sum ≤ 500 °C, "both temps high"). The fab team's process
knowledge resolves the ambiguity: **the vacuum-anneal step is the failure mechanism** — PdO
decomposes at far lower temperatures in vacuum than in oxygen — and the new process constraint is

$$\textbf{Vac Ann Temp} \le 300\,°\text{C}$$

The data is fully consistent: successes annealed at 75 and 250 °C, failures at 325, 410 and
440 °C. Oxidation temperature keeps its original 200–500 °C range (successful run #4 oxidized at
355 °C — hotter than failed run #1's 330 °C — so oxidation temperature is not implicated). This
also mirrors experiment02 on Al₂O₃, where Batch 2 capped *only* the vacuum-anneal (at 550 °C
there; lower here because the HfO₂ substrate lowers the decomposition onset).

```
meas = received.drop_duplicates('Base_Run_ID').copy()
ANN_CAP = 300.0

fig, ax = plt.subplots(figsize=(7.5, 6.5))
ax.axhspan(25, ANN_CAP, xmin=0, xmax=1, color='#2ca02c', alpha=0.10, zorder=1)
ax.axhline(ANN_CAP, ls='--', color='gray', lw=1.5, zorder=2, label=f'Vac Ann cap = {ANN_CAP:g} °C')
rest = design[~design.Base_Run_ID.isin(meas.Base_Run_ID)]
ax.scatter(rest['Ox Temp (°C)'], rest['Vac Ann Temp (°C)'], s=45, facecolor='none',
           edgecolor='gray', lw=1.2, zorder=3, label='designed, not yet measured')
for fail, mk, c, lbl in [(False, 'o', '#2ca02c', 'measured OK'),
                         (True, 'X', '#d62728', 'contact fail')]:
    sub = meas[meas.Contact_Fail == fail]
    ax.scatter(sub['Ox Temp (°C)'], sub['Vac Ann Temp (°C)'], marker=mk, s=140, color=c,
               edgecolor='k', zorder=4, label=lbl)
for _, r in meas.iterrows():
    ax.annotate(f"#{int(r.Base_Run_ID)}  ann={int(r['Vac Ann Temp (°C)'])}",
                (r['Ox Temp (°C)'], r['Vac Ann Temp (°C)']),
                textcoords='offset points', xytext=(8, 6), fontsize=8)
ax.set_xlim(180, 520); ax.set_ylim(0, 520)
ax.set_xlabel('Ox Temp (°C)'); ax.set_ylabel('Vac Ann Temp (°C)')
ax.set_title('Batch 1 outcomes — all failures annealed above 300 °C (shaded band = feasible)')
ax.legend(loc='upper right', fontsize=8)
plt.tight_layout()
plt.savefig(os.path.join(OUT_DIR, 'feasibility_temperature_plane.png'), dpi=200, bbox_inches='tight')
plt.show()
```

```
# Impact of the anneal cap on the existing 23-condition design
dsg = design.copy()
dsg['feasible'] = dsg['Vac Ann Temp (°C)'] <= ANN_CAP
n_ok = int(dsg.feasible.sum())
print(f'Under Vac Ann <= {ANN_CAP:g} °C: {n_ok}/23 designed conditions remain feasible')
print('  feasible  :', dsg.loc[dsg.feasible,  'Base_Run_ID'].tolist())
print('  infeasible:', dsg.loc[~dsg.feasible, 'Base_Run_ID'].tolist())
print('Measured so far: #3, #4 feasible (data in hand); #1, #2, #5 infeasible (contact fail).')
```

Under Vac Ann <= 300 °C: 14/23 designed conditions remain feasible
  feasible  : [3, 4, 6, 8, 10, 11, 13, 14, 15, 17, 18, 19, 20, 21]
  infeasible: [1, 2, 5, 7, 9, 12, 16, 22, 23]
Measured so far: #3, #4 feasible (data in hand); #1, #2, #5 infeasible (contact fail).

## 5. The new setup — a brand-new anneal-capped DoE

The constraint is a plain bound change: **`Vac Ann Temp: 25 → 300 °C`** (was 25 → 500); every
other factor is untouched. The design machinery is therefore identical to the original study —
only `HFO2_CONFIG` changes.

This is a **fresh design**: `conditional_sa_lhs` is called with an empty `fixed` block (which
reduces it to a plain discrepancy-optimized LHS + SA), generating **23 new conditions
(IDs 1–23) × 3 replicates = 69 rows** — it does not condition on the previous table. The
already-measured #3 and #4 from the old design stay valid data points for the downstream GP
(they lie inside the new bounds), but the new DoE is designed independently of them.

```
GLOBAL_SEED, N_CONDITIONS, NUM_REPLICATES, DEP_TEMP_FIXED = 20, 23, 3, 425.0

HFO2_CONFIG = {
    'Dep Power (W)':      {'min': 2.0,   'max': 40.0,  'step': 1.0},
    'O2 Flow (sccm)':     {'gap_prob': 0.10, 'gap_val': 0.0, 'min': 0.3, 'max': 20.0, 'step': 0.1},
    'Dep Press (mTorr)':  {'min': 2.0,   'max': 10.0,  'step': 0.1},
    'Ox Temp (°C)':       {'min': 200.0, 'max': 500.0, 'step': 5.0},
    'Ox Press (atm)':     [0.01, 0.02],
    'Ox Time (min)':      {'min': 0.0,   'max': 120.0, 'step': 0.1},
    'Vac Ann Temp (°C)':  {'min': 25.0,  'max': 300.0, 'step': 5.0},   # NEW CAP (was 500)
    'Vac Ann Time (min)': {'min': 0.0,   'max': 120.0, 'step': 0.1},
    'Dep Thickness (nm)': {'min': 2.0,   'max': 6.0,   'step': 0.1},
}
FACTORS = list(HFO2_CONFIG.keys()); d = len(FACTORS)

def map_parameter(u, s):
    if isinstance(s, list):
        return s[min(int(u * len(s)), len(s) - 1)]
    if s.get('gap_prob', 0) > 0 and u < s['gap_prob']:
        return s['gap_val']
    if 'gap_prob' in s and s['gap_prob'] > 0:
        u = (u - s['gap_prob']) / (1 - s['gap_prob'])
    val = s['min'] + u * (s['max'] - s['min'])
    return round(round(val / s['step']) * s['step'], 4) if 'step' in s else round(val, 4)

def to_physical(U):
    return pd.DataFrame([[map_parameter(U[r, i], HFO2_CONFIG[FACTORS[i]]) for i in range(d)]
                         for r in range(len(U))], columns=FACTORS)

def optimized_lhs(n, dim, seed):
    return qmc.LatinHypercube(d=dim, optimization='random-cd', seed=seed).random(n)

def _swap(P, col, a, b):
    P[[a, b], col] = P[[b, a], col]

def conditional_sa_lhs(fixed, n_new, dim, seed, n_iter=12000, T_end=1e-3):
    rng = np.random.default_rng(seed)
    P = optimized_lhs(n_new, dim, seed)
    score = lambda: qmc.discrepancy(np.vstack([fixed, P]) if len(fixed) else P)
    cur = best = score(); best_P = P.copy()
    ups = []
    for _ in range(200):
        c = rng.integers(dim); a, b = rng.choice(n_new, 2, replace=False)
        _swap(P, c, a, b); delta = score() - cur; _swap(P, c, a, b)
        if delta > 0: ups.append(delta)
    T = float(np.mean(ups)) if ups else 1e-3
    alpha = T_end ** (1.0 / n_iter)
    for _ in range(n_iter):
        c = rng.integers(dim); a, b = rng.choice(n_new, 2, replace=False)
        _swap(P, c, a, b); cand = score(); delta = cand - cur
        if delta < 0 or rng.random() < np.exp(-delta / max(T, 1e-12)):
            cur = cand
            if cur < best: best, best_P = cur, P.copy()
        else:
            _swap(P, c, a, b)
        T *= alpha
    return best_P

U_new = conditional_sa_lhs(np.empty((0, d)), N_CONDITIONS, d, GLOBAL_SEED, n_iter=12000)
design_new = to_physical(U_new)
design_new['Dep Temp (°C)'] = DEP_TEMP_FIXED
design_new.insert(0, 'Base_Run_ID', range(1, N_CONDITIONS + 1))
design_new['Batch'] = 'Batch 1 (anneal-capped)'

assert (design_new['Vac Ann Temp (°C)'] <= ANN_CAP).all(), 'anneal cap violated'
print(f'Brand-new design: {N_CONDITIONS} conditions (IDs 1-{N_CONDITIONS}) '
      f'x {NUM_REPLICATES} replicates = {N_CONDITIONS * NUM_REPLICATES} rows')
print(f"Vac Ann range: [{design_new['Vac Ann Temp (°C)'].min():.0f}, "
      f"{design_new['Vac Ann Temp (°C)'].max():.0f}] °C (cap {ANN_CAP:g}) | "
      f'cube discrepancy = {qmc.discrepancy(U_new):.4f}')
design_new
```

Brand-new design: 23 conditions (IDs 1-23) x 3 replicates = 69 rows
Vac Ann range: [25, 295] °C (cap 300) | cube discrepancy = 0.0681

    Base_Run_ID  Dep Power (W)  O2 Flow (sccm)  Dep Press (mTorr)  \
0             1            7.0             4.6                8.2   
1             2           36.0             9.7                4.3   
2             3           24.0             9.0                9.7   
3             4           37.0            16.6                6.3   
4             5           23.0             7.0                9.4   
5             6           21.0             0.9                3.3   
6             7           10.0             8.0                2.9   
7             8           27.0            17.5                2.0   
8             9            4.0            15.5                5.9   
9            10           19.0             3.0                6.6   
10           11           12.0            10.6                5.0   
11           12           32.0            14.8                7.5   
12           13           12.0            13.9                4.0   
13           14           39.0            11.9                8.6   
14           15           26.0             6.1                4.7   
15           16           31.0             0.0                5.6   
16           17           14.0            12.5                7.1   
17           18           34.0             5.6                2.4   
18           19            3.0             1.6                3.7   
19           20           30.0             0.0                9.1   
20           21            6.0            18.5                8.9   
21           22           16.0             2.7                7.9   
22           23           18.0            19.3                5.4   

    Ox Temp (°C)  Ox Press (atm)  Ox Time (min)  Vac Ann Temp (°C)  \
0          330.0            0.02          101.6              200.0   
1          330.0            0.01            4.0              265.0   
2          200.0            0.02            9.3              155.0   
3          355.0            0.01           88.3               55.0   
4          435.0            0.01           95.7              250.0   
5          435.0            0.02           73.7              130.0   
6          280.0            0.01           56.6              260.0   
7          475.0            0.01           61.4              185.0   
8          390.0            0.02           43.6              235.0   
9          260.0            0.01           71.7               65.0   
10         480.0            0.02          118.7               85.0   
11         235.0            0.02          111.5              225.0   
12         420.0            0.02           10.6               40.0   
13         460.0            0.02           65.6              165.0   
14         370.0            0.01          106.8              115.0   
15         395.0            0.02           17.4              215.0   
16         250.0            0.01           23.7              135.0   
17         270.0            0.02           38.8               90.0   
18         215.0            0.01           93.2              170.0   
19         310.0            0.01           49.8               25.0   
20         365.0            0.01           29.3              105.0   
21         490.0            0.01           35.6              295.0   
22         290.0            0.02           83.2              280.0   

    Vac Ann Time (min)  Dep Thickness (nm)  Dep Temp (°C)  \
0                 32.9                 2.6          425.0   
1                 53.1                 2.7          425.0   
2                 17.2                 4.1          425.0   
3                  9.9                 2.5          425.0   
4                 98.9                 3.4          425.0   
5                 49.0                 2.2          425.0   
6                 12.4                 5.8          425.0   
7                 36.6                 3.9          425.0   
8                112.4                 3.0          425.0   
9                 30.8                 5.4          425.0   
10                24.1                 3.4          425.0   
11                60.7                 5.1          425.0   
12                72.7                 5.2          425.0   
13                89.2                 5.6          425.0   
14               115.8                 5.8          425.0   
15                 2.3                 4.5          425.0   
16               107.5                 2.3          425.0   
17               102.5                 3.6          425.0   
18                81.1                 4.1          425.0   
19                77.2                 3.2          425.0   
20                42.9                 4.6          425.0   
21                64.2                 4.8          425.0   
22                84.4                 4.4          425.0   

                      Batch  
0   Batch 1 (anneal-capped)  
1   Batch 1 (anneal-capped)  
2   Batch 1 (anneal-capped)  
3   Batch 1 (anneal-capped)  
4   Batch 1 (anneal-capped)  
5   Batch 1 (anneal-capped)  
6   Batch 1 (anneal-capped)  
7   Batch 1 (anneal-capped)  
8   Batch 1 (anneal-capped)  
9   Batch 1 (anneal-capped)  
10  Batch 1 (anneal-capped)  
11  Batch 1 (anneal-capped)  
12  Batch 1 (anneal-capped)  
13  Batch 1 (anneal-capped)  
14  Batch 1 (anneal-capped)  
15  Batch 1 (anneal-capped)  
16  Batch 1 (anneal-capped)  
17  Batch 1 (anneal-capped)  
18  Batch 1 (anneal-capped)  
19  Batch 1 (anneal-capped)  
20  Batch 1 (anneal-capped)  
21  Batch 1 (anneal-capped)  
22  Batch 1 (anneal-capped)

```
# The revised design on the temperature plane
fig, ax = plt.subplots(figsize=(7.5, 6.5))
ax.axhspan(25, ANN_CAP, color='#2ca02c', alpha=0.10, zorder=1)
ax.axhline(ANN_CAP, ls='--', color='gray', lw=1.5, zorder=2, label=f'Vac Ann cap = {ANN_CAP:g} °C')
ax.scatter(design_new['Ox Temp (°C)'], design_new['Vac Ann Temp (°C)'], s=70, color='#1f77b4',
           edgecolor='k', zorder=3, label=f'new design (n={len(design_new)})')
ax.set_xlim(180, 520); ax.set_ylim(0, 520)
ax.set_xlabel('Ox Temp (°C)'); ax.set_ylabel('Vac Ann Temp (°C)')
ax.set_title('Revised design — vacuum anneal capped at 300 °C, oxidation range unchanged')
ax.legend(loc='upper right', fontsize=9)
plt.tight_layout()
plt.savefig(os.path.join(OUT_DIR, 'redesign_temperature_plane.png'), dpi=200, bbox_inches='tight')
plt.show()
```

```
# Per-factor coverage of the new 23-condition design
fig, axes = plt.subplots(2, 5, figsize=(20, 7.5))
for ax, f in zip(axes.flat, FACTORS):
    s = HFO2_CONFIG[f]
    if isinstance(s, list):
        lv = sorted(s); ax.bar([str(x) for x in lv], [int((design_new[f] == x).sum()) for x in lv],
                               color='#1f77b4', edgecolor='k', width=0.6)
    else:
        ax.hist(design_new[f], bins=10, color='#1f77b4', edgecolor='k'); ax.set_xlim(s['min'], s['max'])
    ax.set_title(f, fontsize=10); ax.set_ylabel('count')
axes.flat[9].axis('off')
axes.flat[9].text(0.5, 0.5, f'Dep Temp pinned\n@ {DEP_TEMP_FIXED:g} °C', ha='center', va='center',
                  fontsize=12, color='gray')
fig.suptitle(f'Per-factor coverage of the new anneal-capped design ({N_CONDITIONS} conditions)', fontsize=13)
plt.tight_layout()
plt.savefig(os.path.join(OUT_DIR, 'redesign_factor_distributions.png'), dpi=200, bbox_inches='tight')
plt.show()
```

```
# Pair plot of the new 23-condition design
pp = design_new.copy()
pp['Ox Press level'] = pp['Ox Press (atm)'].round(2).map({0.01: '0.01 atm', 0.02: '0.02 atm'})
pvars = [f for f in FACTORS if f != 'Ox Press (atm)']
g = sns.pairplot(pp, vars=pvars, hue='Ox Press level', corner=False, diag_kind='hist',
                 palette={'0.01 atm': '#1f77b4', '0.02 atm': '#d62728'},
                 plot_kws=dict(s=34, edgecolor='k', linewidth=0.3))
g.fig.suptitle('Pair plot — new anneal-capped design (23 conditions), colored by Ox Press',
               y=1.02, fontsize=13)
for ax in g.axes.flatten():
    if ax is not None:
        ax.tick_params(labelsize=7); ax.xaxis.label.set_size(8); ax.yaxis.label.set_size(8)
g.savefig(os.path.join(OUT_DIR, 'redesign_pairplot.png'), dpi=170, bbox_inches='tight')
plt.show()
print('Ox Press split:', pp['Ox Press level'].value_counts().to_dict())
```

Ox Press split: {'0.01 atm': 12, '0.02 atm': 11}

## 6. Export the new fabrication design

Full run sheet: 23 conditions × 3 replicates = 69 rows, plus config and provenance sheets.

```
design_new_full = design_new.loc[design_new.index.repeat(NUM_REPLICATES)].reset_index(drop=True)
design_new_full.insert(1, 'Replicate', design_new_full.groupby('Base_Run_ID').cumcount() + 1)

cfg_rows = []
for f, s in HFO2_CONFIG.items():
    if isinstance(s, list):
        cfg_rows.append({'factor': f, 'min': min(s), 'max': max(s), 'step': '—', 'levels': str(s)})
    else:
        note = f"gap_val={s['gap_val']} (p={s['gap_prob']})" if s.get('gap_prob') else '—'
        if f == 'Vac Ann Temp (°C)':
            note = 'NEW: capped at 300 °C (was 500) — fab-team process constraint'
        cfg_rows.append({'factor': f, 'min': s['min'], 'max': s['max'], 'step': s.get('step'),
                         'levels': note})
cfg_rows.append({'factor': 'Dep Temp (°C)', 'min': DEP_TEMP_FIXED, 'max': DEP_TEMP_FIXED,
                 'step': '—', 'levels': 'pinned'})
prov = pd.DataFrame([
    {'property': 'design method', 'value': 'LHS + simulated annealing (fresh design, empty fixed block)'},
    {'property': 'constraint', 'value': 'Vac Ann Temp <= 300 °C (fab-team process constraint after the first delivery)'},
    {'property': 'evidence', 'value': 'prior runs with ann 250,75 °C measured OK; ann 325,440,410 °C contact-failed'},
    {'property': 'conditions', 'value': f'{N_CONDITIONS} (IDs 1-{N_CONDITIONS}), x{NUM_REPLICATES} replicates = {len(design_new_full)} rows'},
    {'property': 'seed', 'value': GLOBAL_SEED},
    {'property': 'supersedes', 'value': 'PdO_HfO2_LHS_SA_design.xlsx (old bounds; brand-new design, not conditioned on it)'},
])
out_path = os.path.join(OUT_DIR, 'PdO_HfO2_LHS_SA_design_v2_anncap300.xlsx')
with pd.ExcelWriter(out_path) as w:
    design_new_full.to_excel(w, sheet_name='design_full',   index=False)
    design_new.to_excel(w,      sheet_name='design_unique', index=False)
    pd.DataFrame(cfg_rows).to_excel(w, sheet_name='config', index=False)
    prov.to_excel(w,            sheet_name='provenance',    index=False)
print('Saved:', out_path)
design_new_full.head(6)
```

Saved: output/experiment03_hfo2_batch1_analysis/PdO_HfO2_LHS_SA_design_v2_anncap300.xlsx

   Base_Run_ID  Replicate  Dep Power (W)  O2 Flow (sccm)  Dep Press (mTorr)  \
0            1          1            7.0             4.6                8.2   
1            1          2            7.0             4.6                8.2   
2            1          3            7.0             4.6                8.2   
3            2          1           36.0             9.7                4.3   
4            2          2           36.0             9.7                4.3   
5            2          3           36.0             9.7                4.3   

   Ox Temp (°C)  Ox Press (atm)  Ox Time (min)  Vac Ann Temp (°C)  \
0         330.0            0.02          101.6              200.0   
1         330.0            0.02          101.6              200.0   
2         330.0            0.02          101.6              200.0   
3         330.0            0.01            4.0              265.0   
4         330.0            0.01            4.0              265.0   
5         330.0            0.01            4.0              265.0   

   Vac Ann Time (min)  Dep Thickness (nm)  Dep Temp (°C)  \
0                32.9                 2.6          425.0   
1                32.9                 2.6          425.0   
2                32.9                 2.6          425.0   
3                53.1                 2.7          425.0   
4                53.1                 2.7          425.0   
5                53.1                 2.7          425.0   

                     Batch  
0  Batch 1 (anneal-capped)  
1  Batch 1 (anneal-capped)  
2  Batch 1 (anneal-capped)  
3  Batch 1 (anneal-capped)  
4  Batch 1 (anneal-capped)  
5  Batch 1 (anneal-capped)

## Output files

All under `output/experiment03_hfo2_batch1_analysis/`:

* `received_batch1_transcribed.xlsx` — the delivered results, transcribed (replace with the raw
  file when it lands in `raw_data_received/`).
* `batch1_responses.png` — replicate-level mobility / carrier concentration for #3 and #4.
* `feasibility_temperature_plane.png` — outcomes vs the 300 °C vacuum-anneal cap.
* **`PdO_HfO2_LHS_SA_design_v2_anncap300.xlsx`** — the new fabrication design (23 conditions
  × 3 replicates = 69 rows, IDs 1–23) + config + provenance.
* `redesign_temperature_plane.png`, `redesign_factor_distributions.png`, `redesign_pairplot.png`
  — new-design diagnostics.

**Next steps:** fabricate the new batch; as data returns, mirror `experiment02_pdo_analysis.ipynb`
(ANOVA, replicate CV, factor effects) and start the GP/qLogNEHVI loop
(`repository_dmref/utils/mobo.py`). The measured #3 and #4 from the old design lie inside the new
bounds and remain usable as extra data points for the GP, and `Contact Fail` outcomes can feed a
feasibility model.

File: analysis/received_data_analysis/experiment03_hfo2_batch1_analysis_doe_n_caped_300.ipynb
# Experiment 03 — PdO on HfO₂: Batch 1 first data & the anneal-capped redesign

First measurement delivery for the HfO₂ campaign: **5 conditions × 3 replicates** with Hall
mobility and carrier concentration. This notebook:

1. **Records the received data** (transcribed from the delivered table, 2026-07-31 — replace the
   inline table with the file once it lands in `raw_data_received/`).
2. **Compares it against the generated DoE** (`output/previous_studies/experiment03_hfo2_doe_design/PdO_HfO2_LHS_SA_design.xlsx`)
   to confirm the fabricated conditions match the design.
3. **Analyzes the results** — three of the five conditions returned `<Contact Fail>` on every
   replicate. The failures separate cleanly from the successes by **vacuum-anneal temperature**:
   successes annealed at 75 and 250 °C, failures at 325, 440 and 410 °C.
4. **Re-poses the design problem** with the fab team's new process constraint
   **`Vac Ann Temp ≤ 300 °C`** and generates a **brand-new 23-condition LHS+SA design** under the
   capped bounds — a fresh design that does not condition on the previous table.

**Interpretation of the failures.** `<Contact Fail>` means no Hall measurement was possible —
the film at those conditions is not electrically continuous/contactable. Every run respected the
individual < 500 °C caps (nominal PdO/HfO₂ decomposition onset ~510 °C), yet 3/5 conditions
failed. The fab team's reading: the **vacuum-anneal step is the culprit** — in vacuum, PdO
decomposes at much lower temperatures than in oxygen, so the anneal must be capped at 300 °C.
This mirrors the experiment02 (Al₂O₃) precedent, where Batch 2 capped *only* the vacuum-anneal
temperature (at 550 °C there) for the same reason.

```
import os, numpy as np, pandas as pd
import matplotlib.pyplot as plt
import seaborn as sns
from scipy.stats import qmc
import warnings; warnings.filterwarnings('ignore')

REPO_ROOT = '/data/zhq7531/IDEAL/DMREF/repository_dmref'
os.chdir(REPO_ROOT)
OUT_DIR = 'output/experiment03_hfo2_batch1_analysis'
os.makedirs(OUT_DIR, exist_ok=True)
sns.set_theme(style='whitegrid')

DESIGN_PATH = 'output/previous_studies/experiment03_hfo2_doe_design/PdO_HfO2_LHS_SA_design.xlsx'
print('Outputs ->', OUT_DIR)
```

Outputs -> output/experiment03_hfo2_batch1_analysis

## 1. Received data

Transcribed from the delivered results table (5 conditions × 3 replicates). `<Contact Fail>` is
recorded as `Contact_Fail = True` with `NaN` responses.

```
FACTOR_COLS = ['Dep Power (W)', 'O2 Flow (sccm)', 'Dep Press (mTorr)', 'Ox Temp (°C)',
               'Ox Press (atm)', 'Ox Time (min)', 'Vac Ann Temp (°C)', 'Vac Ann Time (min)',
               'Dep Thickness (nm)', 'Dep Temp (°C)']

# Base_Run_ID -> factor settings as delivered
received_conditions = {
    1: [ 7,  4.6, 8.2, 330, 0.02, 101.6, 325, 32.9, 2.6, 425],
    2: [36,  9.7, 4.3, 330, 0.01,   4.0, 440, 53.1, 2.7, 425],
    3: [24,  9.0, 9.7, 200, 0.02,   9.3, 250, 17.2, 4.1, 425],
    4: [37, 16.6, 6.3, 355, 0.01,  88.3,  75,  9.9, 2.5, 425],
    5: [23,  7.0, 9.4, 435, 0.01,  95.7, 410, 98.9, 3.4, 425],
}
# Base_Run_ID -> [(Hall mobility cm^2/V*s, carrier concentration #/cm^3)] per replicate; None = <Contact Fail>
received_results = {
    1: [None, None, None],
    2: [None, None, None],
    3: [(9.92, 4.06e19), (6.04, 1.53e20), (5.76, 1.30e20)],
    4: [(4.55, 2.01e20), (7.20, 7.53e19), (8.24, 1.47e20)],
    5: [None, None, None],
}

rows = []
for rid, factors in received_conditions.items():
    for rep, res in enumerate(received_results[rid], start=1):
        row = {'Base_Run_ID': rid, 'Replicate': rep, **dict(zip(FACTOR_COLS, factors))}
        row['Contact_Fail'] = res is None
        row['Hall Mobility (cm^2/V*s)']   = np.nan if res is None else res[0]
        row['Carrier Concentration (#/cm^3)'] = np.nan if res is None else res[1]
        rows.append(row)
received = pd.DataFrame(rows)
received.to_excel(os.path.join(OUT_DIR, 'received_batch1_transcribed.xlsx'), index=False)
print(f'{received.Base_Run_ID.nunique()} conditions x 3 replicates = {len(received)} rows | '
      f'contact failures: {int(received.Contact_Fail.sum())}/{len(received)} rows '
      f'({received[received.Contact_Fail].Base_Run_ID.nunique()}/5 conditions)')
received
```

5 conditions x 3 replicates = 15 rows | contact failures: 9/15 rows (3/5 conditions)

    Base_Run_ID  Replicate  Dep Power (W)  O2 Flow (sccm)  Dep Press (mTorr)  \
0             1          1              7             4.6                8.2   
1             1          2              7             4.6                8.2   
2             1          3              7             4.6                8.2   
3             2          1             36             9.7                4.3   
4             2          2             36             9.7                4.3   
5             2          3             36             9.7                4.3   
6             3          1             24             9.0                9.7   
7             3          2             24             9.0                9.7   
8             3          3             24             9.0                9.7   
9             4          1             37            16.6                6.3   
10            4          2             37            16.6                6.3   
11            4          3             37            16.6                6.3   
12            5          1             23             7.0                9.4   
13            5          2             23             7.0                9.4   
14            5          3             23             7.0                9.4   

    Ox Temp (°C)  Ox Press (atm)  Ox Time (min)  Vac Ann Temp (°C)  \
0            330            0.02          101.6                325   
1            330            0.02          101.6                325   
2            330            0.02          101.6                325   
3            330            0.01            4.0                440   
4            330            0.01            4.0                440   
5            330            0.01            4.0                440   
6            200            0.02            9.3                250   
7            200            0.02            9.3                250   
8            200            0.02            9.3                250   
9            355            0.01           88.3                 75   
10           355            0.01           88.3                 75   
11           355            0.01           88.3                 75   
12           435            0.01           95.7                410   
13           435            0.01           95.7                410   
14           435            0.01           95.7                410   

    Vac Ann Time (min)  Dep Thickness (nm)  Dep Temp (°C)  Contact_Fail  \
0                 32.9                 2.6            425          True   
1                 32.9                 2.6            425          True   
2                 32.9                 2.6            425          True   
3                 53.1                 2.7            425          True   
4                 53.1                 2.7            425          True   
5                 53.1                 2.7            425          True   
6                 17.2                 4.1            425         False   
7                 17.2                 4.1            425         False   
8                 17.2                 4.1            425         False   
9                  9.9                 2.5            425         False   
10                 9.9                 2.5            425         False   
11                 9.9                 2.5            425         False   
12                98.9                 3.4            425          True   
13                98.9                 3.4            425          True   
14                98.9                 3.4            425          True   

    Hall Mobility (cm^2/V*s)  Carrier Concentration (#/cm^3)  
0                        NaN                             NaN  
1                        NaN                             NaN  
2                        NaN                             NaN  
3                        NaN                             NaN  
4                        NaN                             NaN  
5                        NaN                             NaN  
6                       9.92                    4.060000e+19  
7                       6.04                    1.530000e+20  
8                       5.76                    1.300000e+20  
9                       4.55                    2.010000e+20  
10                      7.20                    7.530000e+19  
11                      8.24                    1.470000e+20  
12                       NaN                             NaN  
13                       NaN                             NaN  
14                       NaN                             NaN

## 2. Comparison against the generated DoE

The delivered conditions should be the first 5 base runs of the exported LHS+SA design. We check
every factor column of every condition against `design_unique`.

```
design = pd.read_excel(DESIGN_PATH, sheet_name='design_unique')
chk = received.drop_duplicates('Base_Run_ID').merge(
    design, on='Base_Run_ID', suffixes=(' (received)', ' (design)'))

report = []
for c in FACTOR_COLS:
    diff = ~np.isclose(chk[f'{c} (received)'].astype(float), chk[f'{c} (design)'].astype(float))
    report.append({'factor': c,
                   'match': 'EXACT' if not diff.any() else 'MISMATCH',
                   'mismatched_runs': chk.loc[diff, 'Base_Run_ID'].tolist()})
report = pd.DataFrame(report)
all_ok = (report['match'] == 'EXACT').all()
print(f"All 5 delivered conditions vs design runs 1-5: "
      f"{'IDENTICAL on every factor - fabricated as designed' if all_ok else 'DEVIATIONS FOUND'}")
report
```

All 5 delivered conditions vs design runs 1-5: IDENTICAL on every factor - fabricated as designed

               factor  match mismatched_runs
0       Dep Power (W)  EXACT              []
1      O2 Flow (sccm)  EXACT              []
2   Dep Press (mTorr)  EXACT              []
3        Ox Temp (°C)  EXACT              []
4      Ox Press (atm)  EXACT              []
5       Ox Time (min)  EXACT              []
6   Vac Ann Temp (°C)  EXACT              []
7  Vac Ann Time (min)  EXACT              []
8  Dep Thickness (nm)  EXACT              []
9       Dep Temp (°C)  EXACT              []

## 3. Results — the two measurable conditions

Replicate-level Hall mobility and carrier concentration for the conditions that produced
contactable films.

```
ok = received[~received.Contact_Fail]
summ = ok.groupby('Base_Run_ID').agg(
    ox_T=('Ox Temp (°C)', 'first'), ann_T=('Vac Ann Temp (°C)', 'first'),
    mob_mean=('Hall Mobility (cm^2/V*s)', 'mean'), mob_std=('Hall Mobility (cm^2/V*s)', 'std'),
    car_mean=('Carrier Concentration (#/cm^3)', 'mean'), car_std=('Carrier Concentration (#/cm^3)', 'std'))
summ['mob_CV_%'] = (100 * summ.mob_std / summ.mob_mean).round(1)
summ['car_CV_%'] = (100 * summ.car_std / summ.car_mean).round(1)
print('Replicate scatter is large (CV ~30-60%) - consistent with the SEM^2-noise GP treatment planned downstream.')
summ.round(3)
```

Replicate scatter is large (CV ~30-60%) - consistent with the SEM^2-noise GP treatment planned downstream.

             ox_T  ann_T  mob_mean  mob_std      car_mean       car_std  \
Base_Run_ID                                                               
3             200    250     7.240    2.325  1.078667e+20  5.937890e+19   
4             355     75     6.663    1.903  1.411000e+20  6.305735e+19   

             mob_CV_%  car_CV_%  
Base_Run_ID                      
3                32.1      55.0  
4                28.6      44.7

```
fig, axes = plt.subplots(1, 2, figsize=(11, 4.2))
for ax, col, ylab, logy in [
        (axes[0], 'Hall Mobility (cm^2/V*s)', 'Hall mobility (cm²/V·s)', False),
        (axes[1], 'Carrier Concentration (#/cm^3)', 'Carrier concentration (#/cm³)', True)]:
    for rid, gdf in ok.groupby('Base_Run_ID'):
        x = np.full(len(gdf), rid) + np.linspace(-0.06, 0.06, len(gdf))
        ax.scatter(x, gdf[col], s=60, color='#1f77b4', edgecolor='k', zorder=3)
        ax.scatter([rid], [gdf[col].mean()], marker='_', s=600, color='#d62728', zorder=4,
                   label='condition mean' if rid == ok.Base_Run_ID.min() else None)
    if logy: ax.set_yscale('log')
    ax.set_xticks(sorted(ok.Base_Run_ID.unique()))
    ax.set_xlabel('Base_Run_ID'); ax.set_ylabel(ylab)
    ax.set_title(ylab, fontsize=11); ax.legend(fontsize=8)
fig.suptitle('Batch 1 measurable conditions — replicates (dots) and condition means (dashes)', fontsize=12)
plt.tight_layout()
plt.savefig(os.path.join(OUT_DIR, 'batch1_responses.png'), dpi=180, bbox_inches='tight')
plt.show()
```

## 4. Feasibility — the vacuum-anneal cap

With only 5 outcomes, several simple rules separate the failures from the successes equally well
(anneal ≤ 300 °C, thermal-budget sum ≤ 500 °C, "both temps high"). The fab team's process
knowledge resolves the ambiguity: **the vacuum-anneal step is the failure mechanism** — PdO
decomposes at far lower temperatures in vacuum than in oxygen — and the new process constraint is

$$\textbf{Vac Ann Temp} \le 300\,°\text{C}$$

The data is fully consistent: successes annealed at 75 and 250 °C, failures at 325, 410 and
440 °C. Oxidation temperature keeps its original 200–500 °C range (successful run #4 oxidized at
355 °C — hotter than failed run #1's 330 °C — so oxidation temperature is not implicated). This
also mirrors experiment02 on Al₂O₃, where Batch 2 capped *only* the vacuum-anneal (at 550 °C
there; lower here because the HfO₂ substrate lowers the decomposition onset).

```
meas = received.drop_duplicates('Base_Run_ID').copy()
ANN_CAP = 300.0

fig, ax = plt.subplots(figsize=(7.5, 6.5))
ax.axhspan(25, ANN_CAP, xmin=0, xmax=1, color='#2ca02c', alpha=0.10, zorder=1)
ax.axhline(ANN_CAP, ls='--', color='gray', lw=1.5, zorder=2, label=f'Vac Ann cap = {ANN_CAP:g} °C')
rest = design[~design.Base_Run_ID.isin(meas.Base_Run_ID)]
ax.scatter(rest['Ox Temp (°C)'], rest['Vac Ann Temp (°C)'], s=45, facecolor='none',
           edgecolor='gray', lw=1.2, zorder=3, label='designed, not yet measured')
for fail, mk, c, lbl in [(False, 'o', '#2ca02c', 'measured OK'),
                         (True, 'X', '#d62728', 'contact fail')]:
    sub = meas[meas.Contact_Fail == fail]
    ax.scatter(sub['Ox Temp (°C)'], sub['Vac Ann Temp (°C)'], marker=mk, s=140, color=c,
               edgecolor='k', zorder=4, label=lbl)
for _, r in meas.iterrows():
    ax.annotate(f"#{int(r.Base_Run_ID)}  ann={int(r['Vac Ann Temp (°C)'])}",
                (r['Ox Temp (°C)'], r['Vac Ann Temp (°C)']),
                textcoords='offset points', xytext=(8, 6), fontsize=8)
ax.set_xlim(180, 520); ax.set_ylim(0, 520)
ax.set_xlabel('Ox Temp (°C)'); ax.set_ylabel('Vac Ann Temp (°C)')
ax.set_title('Batch 1 outcomes — all failures annealed above 300 °C (shaded band = feasible)')
ax.legend(loc='upper right', fontsize=8)
plt.tight_layout()
plt.savefig(os.path.join(OUT_DIR, 'feasibility_temperature_plane.png'), dpi=200, bbox_inches='tight')
plt.show()
```

```
# Impact of the anneal cap on the existing 23-condition design
dsg = design.copy()
dsg['feasible'] = dsg['Vac Ann Temp (°C)'] <= ANN_CAP
n_ok = int(dsg.feasible.sum())
print(f'Under Vac Ann <= {ANN_CAP:g} °C: {n_ok}/23 designed conditions remain feasible')
print('  feasible  :', dsg.loc[dsg.feasible,  'Base_Run_ID'].tolist())
print('  infeasible:', dsg.loc[~dsg.feasible, 'Base_Run_ID'].tolist())
print('Measured so far: #3, #4 feasible (data in hand); #1, #2, #5 infeasible (contact fail).')
```

Under Vac Ann <= 300 °C: 14/23 designed conditions remain feasible
  feasible  : [3, 4, 6, 8, 10, 11, 13, 14, 15, 17, 18, 19, 20, 21]
  infeasible: [1, 2, 5, 7, 9, 12, 16, 22, 23]
Measured so far: #3, #4 feasible (data in hand); #1, #2, #5 infeasible (contact fail).

## 5. The new setup — a brand-new anneal-capped DoE

The constraint is a plain bound change: **`Vac Ann Temp: 25 → 300 °C`** (was 25 → 500); every
other factor is untouched. The design machinery is therefore identical to the original study —
only `HFO2_CONFIG` changes.

This is a **fresh design**: `conditional_sa_lhs` is called with an empty `fixed` block (which
reduces it to a plain discrepancy-optimized LHS + SA), generating **23 new conditions
(IDs 1–23) × 3 replicates = 69 rows** — it does not condition on the previous table. The
already-measured #3 and #4 from the old design stay valid data points for the downstream GP
(they lie inside the new bounds), but the new DoE is designed independently of them.

```
GLOBAL_SEED, N_CONDITIONS, NUM_REPLICATES, DEP_TEMP_FIXED = 20, 23, 3, 425.0

HFO2_CONFIG = {
    'Dep Power (W)':      {'min': 2.0,   'max': 40.0,  'step': 1.0},
    'O2 Flow (sccm)':     {'gap_prob': 0.10, 'gap_val': 0.0, 'min': 0.3, 'max': 20.0, 'step': 0.1},
    'Dep Press (mTorr)':  {'min': 2.0,   'max': 10.0,  'step': 0.1},
    'Ox Temp (°C)':       {'min': 200.0, 'max': 500.0, 'step': 5.0},
    'Ox Press (atm)':     [0.01, 0.02],
    'Ox Time (min)':      {'min': 0.0,   'max': 120.0, 'step': 0.1},
    'Vac Ann Temp (°C)':  {'min': 25.0,  'max': 300.0, 'step': 5.0},   # NEW CAP (was 500)
    'Vac Ann Time (min)': {'min': 0.0,   'max': 120.0, 'step': 0.1},
    'Dep Thickness (nm)': {'min': 2.0,   'max': 6.0,   'step': 0.1},
}
FACTORS = list(HFO2_CONFIG.keys()); d = len(FACTORS)

def map_parameter(u, s):
    if isinstance(s, list):
        return s[min(int(u * len(s)), len(s) - 1)]
    if s.get('gap_prob', 0) > 0 and u < s['gap_prob']:
        return s['gap_val']
    if 'gap_prob' in s and s['gap_prob'] > 0:
        u = (u - s['gap_prob']) / (1 - s['gap_prob'])
    val = s['min'] + u * (s['max'] - s['min'])
    return round(round(val / s['step']) * s['step'], 4) if 'step' in s else round(val, 4)

def to_physical(U):
    return pd.DataFrame([[map_parameter(U[r, i], HFO2_CONFIG[FACTORS[i]]) for i in range(d)]
                         for r in range(len(U))], columns=FACTORS)

def optimized_lhs(n, dim, seed):
    return qmc.LatinHypercube(d=dim, optimization='random-cd', seed=seed).random(n)

def _swap(P, col, a, b):
    P[[a, b], col] = P[[b, a], col]

def conditional_sa_lhs(fixed, n_new, dim, seed, n_iter=12000, T_end=1e-3):
    rng = np.random.default_rng(seed)
    P = optimized_lhs(n_new, dim, seed)
    score = lambda: qmc.discrepancy(np.vstack([fixed, P]) if len(fixed) else P)
    cur = best = score(); best_P = P.copy()
    ups = []
    for _ in range(200):
        c = rng.integers(dim); a, b = rng.choice(n_new, 2, replace=False)
        _swap(P, c, a, b); delta = score() - cur; _swap(P, c, a, b)
        if delta > 0: ups.append(delta)
    T = float(np.mean(ups)) if ups else 1e-3
    alpha = T_end ** (1.0 / n_iter)
    for _ in range(n_iter):
        c = rng.integers(dim); a, b = rng.choice(n_new, 2, replace=False)
        _swap(P, c, a, b); cand = score(); delta = cand - cur
        if delta < 0 or rng.random() < np.exp(-delta / max(T, 1e-12)):
            cur = cand
            if cur < best: best, best_P = cur, P.copy()
        else:
            _swap(P, c, a, b)
        T *= alpha
    return best_P

U_new = conditional_sa_lhs(np.empty((0, d)), N_CONDITIONS, d, GLOBAL_SEED, n_iter=12000)
design_new = to_physical(U_new)
design_new['Dep Temp (°C)'] = DEP_TEMP_FIXED
design_new.insert(0, 'Base_Run_ID', range(1, N_CONDITIONS + 1))
design_new['Batch'] = 'Batch 1 (anneal-capped)'

assert (design_new['Vac Ann Temp (°C)'] <= ANN_CAP).all(), 'anneal cap violated'
print(f'Brand-new design: {N_CONDITIONS} conditions (IDs 1-{N_CONDITIONS}) '
      f'x {NUM_REPLICATES} replicates = {N_CONDITIONS * NUM_REPLICATES} rows')
print(f"Vac Ann range: [{design_new['Vac Ann Temp (°C)'].min():.0f}, "
      f"{design_new['Vac Ann Temp (°C)'].max():.0f}] °C (cap {ANN_CAP:g}) | "
      f'cube discrepancy = {qmc.discrepancy(U_new):.4f}')
design_new
```

Brand-new design: 23 conditions (IDs 1-23) x 3 replicates = 69 rows
Vac Ann range: [25, 295] °C (cap 300) | cube discrepancy = 0.0681

    Base_Run_ID  Dep Power (W)  O2 Flow (sccm)  Dep Press (mTorr)  \
0             1            7.0             4.6                8.2   
1             2           36.0             9.7                4.3   
2             3           24.0             9.0                9.7   
3             4           37.0            16.6                6.3   
4             5           23.0             7.0                9.4   
5             6           21.0             0.9                3.3   
6             7           10.0             8.0                2.9   
7             8           27.0            17.5                2.0   
8             9            4.0            15.5                5.9   
9            10           19.0             3.0                6.6   
10           11           12.0            10.6                5.0   
11           12           32.0            14.8                7.5   
12           13           12.0            13.9                4.0   
13           14           39.0            11.9                8.6   
14           15           26.0             6.1                4.7   
15           16           31.0             0.0                5.6   
16           17           14.0            12.5                7.1   
17           18           34.0             5.6                2.4   
18           19            3.0             1.6                3.7   
19           20           30.0             0.0                9.1   
20           21            6.0            18.5                8.9   
21           22           16.0             2.7                7.9   
22           23           18.0            19.3                5.4   

    Ox Temp (°C)  Ox Press (atm)  Ox Time (min)  Vac Ann Temp (°C)  \
0          330.0            0.02          101.6              200.0   
1          330.0            0.01            4.0              265.0   
2          200.0            0.02            9.3              155.0   
3          355.0            0.01           88.3               55.0   
4          435.0            0.01           95.7              250.0   
5          435.0            0.02           73.7              130.0   
6          280.0            0.01           56.6              260.0   
7          475.0            0.01           61.4              185.0   
8          390.0            0.02           43.6              235.0   
9          260.0            0.01           71.7               65.0   
10         480.0            0.02          118.7               85.0   
11         235.0            0.02          111.5              225.0   
12         420.0            0.02           10.6               40.0   
13         460.0            0.02           65.6              165.0   
14         370.0            0.01          106.8              115.0   
15         395.0            0.02           17.4              215.0   
16         250.0            0.01           23.7              135.0   
17         270.0            0.02           38.8               90.0   
18         215.0            0.01           93.2              170.0   
19         310.0            0.01           49.8               25.0   
20         365.0            0.01           29.3              105.0   
21         490.0            0.01           35.6              295.0   
22         290.0            0.02           83.2              280.0   

    Vac Ann Time (min)  Dep Thickness (nm)  Dep Temp (°C)  \
0                 32.9                 2.6          425.0   
1                 53.1                 2.7          425.0   
2                 17.2                 4.1          425.0   
3                  9.9                 2.5          425.0   
4                 98.9                 3.4          425.0   
5                 49.0                 2.2          425.0   
6                 12.4                 5.8          425.0   
7                 36.6                 3.9          425.0   
8                112.4                 3.0          425.0   
9                 30.8                 5.4          425.0   
10                24.1                 3.4          425.0   
11                60.7                 5.1          425.0   
12                72.7                 5.2          425.0   
13                89.2                 5.6          425.0   
14               115.8                 5.8          425.0   
15                 2.3                 4.5          425.0   
16               107.5                 2.3          425.0   
17               102.5                 3.6          425.0   
18                81.1                 4.1          425.0   
19                77.2                 3.2          425.0   
20                42.9                 4.6          425.0   
21                64.2                 4.8          425.0   
22                84.4                 4.4          425.0   

                      Batch  
0   Batch 1 (anneal-capped)  
1   Batch 1 (anneal-capped)  
2   Batch 1 (anneal-capped)  
3   Batch 1 (anneal-capped)  
4   Batch 1 (anneal-capped)  
5   Batch 1 (anneal-capped)  
6   Batch 1 (anneal-capped)  
7   Batch 1 (anneal-capped)  
8   Batch 1 (anneal-capped)  
9   Batch 1 (anneal-capped)  
10  Batch 1 (anneal-capped)  
11  Batch 1 (anneal-capped)  
12  Batch 1 (anneal-capped)  
13  Batch 1 (anneal-capped)  
14  Batch 1 (anneal-capped)  
15  Batch 1 (anneal-capped)  
16  Batch 1 (anneal-capped)  
17  Batch 1 (anneal-capped)  
18  Batch 1 (anneal-capped)  
19  Batch 1 (anneal-capped)  
20  Batch 1 (anneal-capped)  
21  Batch 1 (anneal-capped)  
22  Batch 1 (anneal-capped)

```
# The revised design on the temperature plane
fig, ax = plt.subplots(figsize=(7.5, 6.5))
ax.axhspan(25, ANN_CAP, color='#2ca02c', alpha=0.10, zorder=1)
ax.axhline(ANN_CAP, ls='--', color='gray', lw=1.5, zorder=2, label=f'Vac Ann cap = {ANN_CAP:g} °C')
ax.scatter(design_new['Ox Temp (°C)'], design_new['Vac Ann Temp (°C)'], s=70, color='#1f77b4',
           edgecolor='k', zorder=3, label=f'new design (n={len(design_new)})')
ax.set_xlim(180, 520); ax.set_ylim(0, 520)
ax.set_xlabel('Ox Temp (°C)'); ax.set_ylabel('Vac Ann Temp (°C)')
ax.set_title('Revised design — vacuum anneal capped at 300 °C, oxidation range unchanged')
ax.legend(loc='upper right', fontsize=9)
plt.tight_layout()
plt.savefig(os.path.join(OUT_DIR, 'redesign_temperature_plane.png'), dpi=200, bbox_inches='tight')
plt.show()
```

```
# Per-factor coverage of the new 23-condition design
fig, axes = plt.subplots(2, 5, figsize=(20, 7.5))
for ax, f in zip(axes.flat, FACTORS):
    s = HFO2_CONFIG[f]
    if isinstance(s, list):
        lv = sorted(s); ax.bar([str(x) for x in lv], [int((design_new[f] == x).sum()) for x in lv],
                               color='#1f77b4', edgecolor='k', width=0.6)
    else:
        ax.hist(design_new[f], bins=10, color='#1f77b4', edgecolor='k'); ax.set_xlim(s['min'], s['max'])
    ax.set_title(f, fontsize=10); ax.set_ylabel('count')
axes.flat[9].axis('off')
axes.flat[9].text(0.5, 0.5, f'Dep Temp pinned\n@ {DEP_TEMP_FIXED:g} °C', ha='center', va='center',
                  fontsize=12, color='gray')
fig.suptitle(f'Per-factor coverage of the new anneal-capped design ({N_CONDITIONS} conditions)', fontsize=13)
plt.tight_layout()
plt.savefig(os.path.join(OUT_DIR, 'redesign_factor_distributions.png'), dpi=200, bbox_inches='tight')
plt.show()
```

```
# Pair plot of the new 23-condition design
pp = design_new.copy()
pp['Ox Press level'] = pp['Ox Press (atm)'].round(2).map({0.01: '0.01 atm', 0.02: '0.02 atm'})
pvars = [f for f in FACTORS if f != 'Ox Press (atm)']
g = sns.pairplot(pp, vars=pvars, hue='Ox Press level', corner=False, diag_kind='hist',
                 palette={'0.01 atm': '#1f77b4', '0.02 atm': '#d62728'},
                 plot_kws=dict(s=34, edgecolor='k', linewidth=0.3))
g.fig.suptitle('Pair plot — new anneal-capped design (23 conditions), colored by Ox Press',
               y=1.02, fontsize=13)
for ax in g.axes.flatten():
    if ax is not None:
        ax.tick_params(labelsize=7); ax.xaxis.label.set_size(8); ax.yaxis.label.set_size(8)
g.savefig(os.path.join(OUT_DIR, 'redesign_pairplot.png'), dpi=170, bbox_inches='tight')
plt.show()
print('Ox Press split:', pp['Ox Press level'].value_counts().to_dict())
```

Ox Press split: {'0.01 atm': 12, '0.02 atm': 11}

```
# Correlation matrix (binary Ox Press included) — factor independence check
corr = design_new[FACTORS].corr()
off = corr.where(~np.eye(len(corr), dtype=bool)); mx = off.abs().max().max()
ip, jp = np.unravel_index(np.nanargmax(off.abs().values), off.shape)
fig, ax = plt.subplots(figsize=(8.5, 7))
sns.heatmap(corr, annot=True, fmt='.2f', cmap='RdBu_r', center=0, vmin=-1, vmax=1, square=True,
            linewidths=0.5, annot_kws={'size': 7}, cbar_kws={'label': 'Pearson r'}, ax=ax)
ax.set_title(f'New design factor correlation — max |off-diag r| = {mx:.2f} '
             f'({FACTORS[ip]} vs {FACTORS[jp]})', fontsize=11)
plt.xticks(rotation=45, ha='right', fontsize=8); plt.yticks(fontsize=8); plt.tight_layout()
plt.savefig(os.path.join(OUT_DIR, 'redesign_correlation_matrix.png'), dpi=200, bbox_inches='tight')
plt.show()
print(f'max |off-diagonal correlation| = {mx:.3f} '
      f'({"below" if mx < 0.3 else "ABOVE"} the 0.3 confounding threshold)')
```

max |off-diagonal correlation| = 0.099 (below the 0.3 confounding threshold)

## 6. Export the new fabrication design

Full run sheet: 23 conditions × 3 replicates = 69 rows, plus config and provenance sheets.

```
design_new_full = design_new.loc[design_new.index.repeat(NUM_REPLICATES)].reset_index(drop=True)
design_new_full.insert(1, 'Replicate', design_new_full.groupby('Base_Run_ID').cumcount() + 1)

cfg_rows = []
for f, s in HFO2_CONFIG.items():
    if isinstance(s, list):
        cfg_rows.append({'factor': f, 'min': min(s), 'max': max(s), 'step': '—', 'levels': str(s)})
    else:
        note = f"gap_val={s['gap_val']} (p={s['gap_prob']})" if s.get('gap_prob') else '—'
        if f == 'Vac Ann Temp (°C)':
            note = 'NEW: capped at 300 °C (was 500) — fab-team process constraint'
        cfg_rows.append({'factor': f, 'min': s['min'], 'max': s['max'], 'step': s.get('step'),
                         'levels': note})
cfg_rows.append({'factor': 'Dep Temp (°C)', 'min': DEP_TEMP_FIXED, 'max': DEP_TEMP_FIXED,
                 'step': '—', 'levels': 'pinned'})
prov = pd.DataFrame([
    {'property': 'design method', 'value': 'LHS + simulated annealing (fresh design, empty fixed block)'},
    {'property': 'constraint', 'value': 'Vac Ann Temp <= 300 °C (fab-team process constraint after the first delivery)'},
    {'property': 'evidence', 'value': 'prior runs with ann 250,75 °C measured OK; ann 325,440,410 °C contact-failed'},
    {'property': 'conditions', 'value': f'{N_CONDITIONS} (IDs 1-{N_CONDITIONS}), x{NUM_REPLICATES} replicates = {len(design_new_full)} rows'},
    {'property': 'seed', 'value': GLOBAL_SEED},
    {'property': 'supersedes', 'value': 'PdO_HfO2_LHS_SA_design.xlsx (old bounds; brand-new design, not conditioned on it)'},
])
out_path = os.path.join(OUT_DIR, 'PdO_HfO2_LHS_SA_design_v2_anncap300.xlsx')
with pd.ExcelWriter(out_path) as w:
    design_new_full.to_excel(w, sheet_name='design_full',   index=False)
    design_new.to_excel(w,      sheet_name='design_unique', index=False)
    pd.DataFrame(cfg_rows).to_excel(w, sheet_name='config', index=False)
    prov.to_excel(w,            sheet_name='provenance',    index=False)
print('Saved:', out_path)
design_new_full.head(6)
```

Saved: output/experiment03_hfo2_batch1_analysis/PdO_HfO2_LHS_SA_design_v2_anncap300.xlsx

   Base_Run_ID  Replicate  Dep Power (W)  O2 Flow (sccm)  Dep Press (mTorr)  \
0            1          1            7.0             4.6                8.2   
1            1          2            7.0             4.6                8.2   
2            1          3            7.0             4.6                8.2   
3            2          1           36.0             9.7                4.3   
4            2          2           36.0             9.7                4.3   
5            2          3           36.0             9.7                4.3   

   Ox Temp (°C)  Ox Press (atm)  Ox Time (min)  Vac Ann Temp (°C)  \
0         330.0            0.02          101.6              200.0   
1         330.0            0.02          101.6              200.0   
2         330.0            0.02          101.6              200.0   
3         330.0            0.01            4.0              265.0   
4         330.0            0.01            4.0              265.0   
5         330.0            0.01            4.0              265.0   

   Vac Ann Time (min)  Dep Thickness (nm)  Dep Temp (°C)  \
0                32.9                 2.6          425.0   
1                32.9                 2.6          425.0   
2                32.9                 2.6          425.0   
3                53.1                 2.7          425.0   
4                53.1                 2.7          425.0   
5                53.1                 2.7          425.0   

                     Batch  
0  Batch 1 (anneal-capped)  
1  Batch 1 (anneal-capped)  
2  Batch 1 (anneal-capped)  
3  Batch 1 (anneal-capped)  
4  Batch 1 (anneal-capped)  
5  Batch 1 (anneal-capped)

## 7. Design-method quality check under the capped bounds

Four space-filling metrics for three candidate generators, all evaluated **as fabricated**
under the capped configuration (23 conditions, snapped to the tool grid incl. the 2-level
Ox Press), mean ± 1 std over 10 seeds. The ★ marks the **actual exported design** (seed 20) —
generated by the optimized-LHS approach (simulated-annealing optimizer), shown on the
Optimized LHS bar.

* **Centered L2 discrepancy** ↓ — global uniformity of coverage.
* **Min pairwise distance** ↑ — maximin: no two runs nearly duplicated.
* **Max |factor correlation|** ↓ — factor independence (confounding guard, threshold 0.3).
* **Fill distance** ↓ — the *largest hole*: the maximum distance from any point of the design
  space to its nearest run (where GP predictions will be weakest).

```
from scipy.spatial.distance import pdist, cdist

def normalise_for_metrics(df_in, config):
    M = df_in[[c for c in df_in.columns if c in config]].astype(float).copy()
    for c in M.columns:
        s = config[c]
        if isinstance(s, list):
            uniq = sorted(set(s)); M[c] = M[c].map({v: (i/(len(uniq)-1) if len(uniq) > 1 else 0.0)
                                                    for i, v in enumerate(uniq)})
        else:
            M[c] = (M[c] - s['min']) / (s['max'] - s['min'])
    return np.clip(M.values, 0.0, 1.0)

def _round_norm(U):
    return normalise_for_metrics(to_physical(U), HFO2_CONFIG)

def _maxoff(P):
    C = np.corrcoef(P.T); np.fill_diagonal(C, 0.0); return np.abs(C).max()

rng_fd = np.random.default_rng(0)                       # dense probe set for fill distance
cands = rng_fd.random((100_000, d))
i_press = FACTORS.index('Ox Press (atm)')
cands[:, i_press] = (cands[:, i_press] >= 0.5).astype(float)   # categorical -> {0, 1}

def all_metrics(P):
    return {'discrepancy': qmc.discrepancy(P), 'min_dist': pdist(P).min(),
            'max_corr': _maxoff(P), 'fill_dist': cdist(cands, P).min(axis=1).max()}

METHODS = {  # label -> (generator, color)
    'Sobol':                (lambda s: qmc.Sobol(d=d, scramble=True, seed=s).random(N_CONDITIONS), '#1f77b4'),
    'Plain LHS':            (lambda s: qmc.LatinHypercube(d=d, seed=s).random(N_CONDITIONS),       '#2ca02c'),
    'Optimized LHS (used)': (lambda s: optimized_lhs(N_CONDITIONS, d, s),                          '#d62728'),
}
N_SEEDS_M = 10
res = {m: [all_metrics(_round_norm(gen(s))) for s in range(N_SEEDS_M)]
       for m, (gen, _) in METHODS.items()}
used = all_metrics(normalise_for_metrics(design_new, HFO2_CONFIG))   # the exported design

tbl = pd.DataFrame([{'method': m, **{k: round(float(np.mean([r[k] for r in v])), 4) for k in v[0]},
                     **{k + '_std': round(float(np.std([r[k] for r in v])), 4) for k in v[0]}}
                    for m, v in res.items()])
tbl.to_excel(os.path.join(OUT_DIR, 'method_metrics_comparison.xlsx'), index=False)
print('Exported design (seed 20):', {k: round(v, 4) for k, v in used.items()})
tbl
```

Exported design (seed 20): {'discrepancy': 0.2523, 'min_dist': 0.675, 'max_corr': 0.0988, 'fill_dist': 1.2225}

                 method  discrepancy  min_dist  max_corr  fill_dist  \
0                 Sobol       0.3135    0.6231    0.4607     1.2953   
1             Plain LHS       0.3257    0.5242    0.4901     1.3142   
2  Optimized LHS (used)       0.2581    0.7918    0.1772     1.2660   

   discrepancy_std  min_dist_std  max_corr_std  fill_dist_std  
0           0.0105        0.1215        0.1196         0.0365  
1           0.0092        0.0744        0.0619         0.0341  
2           0.0032        0.0526        0.0533         0.0337

```
PANELS = [('discrepancy', 'Centered L2 discrepancy', 'lower = better'),
          ('min_dist',    'Min pairwise distance',   'higher = better'),
          ('max_corr',    'Max |factor correlation|','lower = better'),
          ('fill_dist',   'Fill distance (largest hole)', 'lower = better')]
names = list(METHODS)
fig, axes = plt.subplots(1, 4, figsize=(18.5, 4.8))
for ax, (key, ylab, better) in zip(axes, PANELS):
    mu = [np.mean([r[key] for r in res[m]]) for m in names]
    sd = [np.std([r[key] for r in res[m]]) for m in names]
    ax.bar(range(len(names)), mu, yerr=sd, capsize=3,
           color=[METHODS[m][1] for m in names], edgecolor='k')
    ax.scatter([names.index('Optimized LHS (used)')], [used[key]], marker='*', s=280, color='gold',
               edgecolor='k', zorder=5, label='exported design (seed 20)')
    if key == 'max_corr':
        ax.axhline(0.3, ls=':', color='gray', lw=1, label='r = 0.3 threshold')
    ax.set_xticks(range(len(names))); ax.set_xticklabels(names, rotation=20, ha='right', fontsize=9)
    ax.set_title(f'{ylab}\n({better})', fontsize=11); ax.legend(fontsize=8)
fig.suptitle(f'Design-method quality under the capped bounds — {N_CONDITIONS} conditions as '
             f'fabricated (mean ± 1 std over {N_SEEDS_M} seeds)', fontsize=12)
plt.tight_layout()
plt.savefig(os.path.join(OUT_DIR, 'method_metrics_comparison.png'), dpi=180, bbox_inches='tight')
plt.show()
```

## 8. Sequential batches — the same metrics as the campaign grows

The same four metrics tracked over **5 sequential batches of 23 conditions** (up to 115
cumulative runs) under the capped bounds, mean ± 1 std over 4 seeds, as fabricated:

* **Sobol** — continue one sequence each batch;
* **Plain LHS** — a fresh Latin Hypercube each batch, pooled;
* **Optimized LHS (used)** — each new batch optimized on the **cumulative** discrepancy with all
  previously fabricated runs frozen (the campaign's batch-extension mechanism).

```
def conditional_optimized_lhs(fixed, n_new, dim, seed, n_iter=5000):
    """Column-swap refinement of an optimized LHS minimizing discrepancy of [fixed; new],
    with `fixed` (already-fabricated runs) frozen — the batch-extension optimizer."""
    rng = np.random.default_rng(seed)
    P = optimized_lhs(n_new, dim, seed)
    score = lambda: qmc.discrepancy(np.vstack([fixed, P]) if len(fixed) else P)
    best = score()
    for _ in range(n_iter):
        c = rng.integers(dim); a, b = rng.choice(n_new, 2, replace=False)
        _swap(P, c, a, b); cand = score()
        if cand < best:
            best = cand
        else:
            _swap(P, c, a, b)
    return P

NB_BATCHES, SEEDS_SEQ = 5, 4
ns = [N_CONDITIONS * (k + 1) for k in range(NB_BATCHES)]
SEQ_METHODS = ('Sobol', 'Plain LHS', 'Optimized LHS (used)')
SM = {m: {q: np.zeros((SEEDS_SEQ, NB_BATCHES)) for q in ('disc', 'mind', 'maxr', 'fill')}
      for m in SEQ_METHODS}

def _rec(store, si, k, P):
    store['disc'][si, k] = qmc.discrepancy(P)
    store['mind'][si, k] = pdist(P).min()
    store['maxr'][si, k] = _maxoff(P)
    store['fill'][si, k] = cdist(cands, P).min(axis=1).max()

for si, seed in enumerate(range(SEEDS_SEQ)):
    eng = qmc.Sobol(d=d, scramble=True, seed=seed)
    sob = np.empty((0, d)); plhs = np.empty((0, d)); ol = np.empty((0, d))
    for k in range(NB_BATCHES):
        sob  = np.vstack([sob,  eng.random(N_CONDITIONS)])
        plhs = np.vstack([plhs, qmc.LatinHypercube(d=d, seed=seed * 100 + k).random(N_CONDITIONS)])
        ol   = np.vstack([ol,   conditional_optimized_lhs(ol, N_CONDITIONS, d, seed * 10 + k)])
        _rec(SM['Sobol'], si, k, _round_norm(sob))
        _rec(SM['Plain LHS'], si, k, _round_norm(plhs))
        _rec(SM['Optimized LHS (used)'], si, k, _round_norm(ol))

seq_tbl = pd.DataFrame({'cum_conditions': ns})
for m in SEQ_METHODS:
    for q in ('disc', 'mind', 'maxr', 'fill'):
        seq_tbl[f'{m} {q}'] = SM[m][q].mean(0).round(4)
seq_tbl.to_excel(os.path.join(OUT_DIR, 'sequential_batches_metrics.xlsx'), index=False)
seq_tbl
```

   cum_conditions  Sobol disc  Sobol mind  Sobol maxr  Sobol fill  \
0              23      0.3180      0.5810      0.4216      1.3108   
1              46      0.2275      0.4580      0.2967      1.1668   
2              69      0.1999      0.4368      0.1925      1.0897   
3              92      0.1888      0.4199      0.1170      1.0597   
4             115      0.1817      0.4146      0.1139      1.0313   

   Plain LHS disc  Plain LHS mind  Plain LHS maxr  Plain LHS fill  \
0          0.3098          0.5662          0.4578          1.2874   
1          0.2382          0.4652          0.3410          1.1730   
2          0.2166          0.4069          0.2512          1.1372   
3          0.2045          0.3467          0.2409          1.0883   
4          0.1983          0.3333          0.2397          1.0639   

   Optimized LHS (used) disc  Optimized LHS (used) mind  \
0                     0.2554                     0.8037   
1                     0.2054                     0.5311   
2                     0.1905                     0.5074   
3                     0.1835                     0.4660   
4                     0.1796                     0.4465   

   Optimized LHS (used) maxr  Optimized LHS (used) fill  
0                     0.1749                     1.2532  
1                     0.0995                     1.1611  
2                     0.0786                     1.0988  
3                     0.0664                     1.0356  
4                     0.0639                     1.0117

```
SEQ_STYLES = {'Sobol': 'o-', 'Plain LHS': '^-', 'Optimized LHS (used)': 's-'}
SEQ_PANELS = [('disc', 'Centered L2 discrepancy', 'lower = better'),
              ('mind', 'Min pairwise distance',   'higher = better'),
              ('maxr', 'Max |factor correlation|','lower = better'),
              ('fill', 'Fill distance (largest hole)', 'lower = better')]
fig, axes = plt.subplots(1, 4, figsize=(21, 4.8))
for ax, (q, ylab, better) in zip(axes, SEQ_PANELS):
    for m in SEQ_METHODS:
        ax.errorbar(ns, SM[m][q].mean(0), yerr=SM[m][q].std(0), fmt=SEQ_STYLES[m],
                    color=METHODS[m][1] if m in METHODS else METHODS['Optimized LHS (used)'][1],
                    label=m, capsize=3, markersize=6, elinewidth=1, capthick=1)
    if q == 'maxr':
        ax.axhline(0.3, ls=':', color='gray', lw=1, label='r = 0.3 threshold')
    ax.set_xlabel('cumulative conditions'); ax.set_ylabel(ylab)
    ax.set_title(f'{ylab}\n({better})', fontsize=11); ax.legend(fontsize=8); ax.set_xticks(ns)
fig.suptitle('5 sequential batches under the capped bounds, as fabricated — '
             f'mean ± 1 std over {SEEDS_SEQ} seeds', fontsize=12)
plt.tight_layout()
plt.savefig(os.path.join(OUT_DIR, 'sequential_batches_metrics.png'), dpi=180, bbox_inches='tight')
plt.show()
```

## Output files

All under `output/experiment03_hfo2_batch1_analysis/`:

* `received_batch1_transcribed.xlsx` — the delivered results, transcribed (replace with the raw
  file when it lands in `raw_data_received/`).
* `batch1_responses.png` — replicate-level mobility / carrier concentration for #3 and #4.
* `feasibility_temperature_plane.png` — outcomes vs the 300 °C vacuum-anneal cap.
* **`PdO_HfO2_LHS_SA_design_v2_anncap300.xlsx`** — the new fabrication design (23 conditions
  × 3 replicates = 69 rows, IDs 1–23) + config + provenance.
* `redesign_temperature_plane.png`, `redesign_factor_distributions.png`, `redesign_pairplot.png`,
  `redesign_correlation_matrix.png` — new-design diagnostics.
* `method_metrics_comparison.png` / `.xlsx` — §7 four-metric method comparison (discrepancy,
  maximin, max correlation, fill distance) under the capped bounds.
* `sequential_batches_metrics.png` / `.xlsx` — §8 the same four metrics over 5 sequential
  batches (Sobol vs plain LHS vs conditional optimized LHS).

**Next steps:** fabricate the new batch; as data returns, mirror `experiment02_pdo_analysis.ipynb`
(ANOVA, replicate CV, factor effects) and start the GP/qLogNEHVI loop
(`repository_dmref/utils/mobo.py`). The measured #3 and #4 from the old design lie inside the new
bounds and remain usable as extra data points for the GP, and `Contact Fail` outcomes can feed a
feasibility model.
