Repository: Chris1504-fdz/DMREF

# DMREF — data-driven thin-film process optimisation (two sub-projects)

This repository holds the design-of-experiments, data pipeline, analysis and modelling code for two DMREF
campaigns that share the same **DoE → fabrication → characterisation → modelling** loop and the same code in
`utils/`, but are otherwise independent. Every data / notebook / output category therefore has one sub-folder
per project:

| sub-folder | project | material & objective | status (2026-10-08) |
|---|---|---|---|
| `inox/` | **InOx thin-film transistors** (first campaign, with the fab team's "NW collaboration") | sputtered indium oxide channel (XPS also shows a Ta 4f signal); maximise Hall mobility over 6 sputter/anneal knobs | paused Nov 2025 → Apr 2026 while the DoE was reworked; the constrained-Sobol batch-1 run sheet came back 2026-10 (`raw_data_received/inox/06_10_26/`) |
| `pdo/` | **PdO films** (second campaign, with the other student) | sputtered Pd oxidised to PdO on Al₂O₃ / HfO₂ / Si stacks; mobility ↑, carrier concentration ↓, crystallinity ↓ over 10 knobs | see `PROJECT_STATUS.md` and `output/README.md` |

## Repository layout

```
repository_dmref/
├── raw_data_received/            # exactly what the fab team sent, never edited
│   ├── inox/   XPS & XRD.xlsx (iteration 0, L8), XPS & XRD_11_06_25.xlsx (iteration 1, 24 exp.),
│   │           data_09_17_25/ data_11_05_25/ condition09_17/ (slide decks + raw XPS/XRD),
│   │           06_10_26/ (constrained-Sobol batch-1 run sheet, 30 × 3, + the substrate-temperature question)
│   └── pdo/    study_02/ noise_analysis/ 08_27_26/

# output/ — generated artifacts

Two sub-projects since 2026-10-08: **`pdo/`** (PdO films, with the other student) and **`inox/`** (InOx thin-film transistors, resumed 2026-10). Every notebook writes into its own project's folder, and only when its `SAVE_OUTPUTS` flag is True.

## InOx (`inox/`)

- `master_df.pkl` — the 51-row InOx master table (iteration 1 + runs 9–17) written by `data_pipeline/inox/data_pipeline.ipynb`; consumed by `analysis/inox/analysis.ipynb`, `tab_dags.ipynb`, `pc_with_prior_knowledge.ipynb`.
- `new_design_candidates.xlsx` — the 9 mixed-Taguchi augmentation candidates from the data-pipeline notebook (never fabricated; the campaign moved to the constrained Sobol design).
- `DoE/` — save folder of `doe/inox/doe_design.ipynb` (L32 tables, Sobol tables, `sobol_constrained_batch_1_repeated.xlsx` = the sheet the fab team returned in `raw_data_received/inox/06_10_26/`).
- `sobol_batch1_provenance/` — empty by default; `analysis/inox/inox_sobol_batch1_provenance.ipynb` (what the returned batch-1 sheet is, the data before it, why Taguchi then Sobol, and the 435–600 °C substrate-temperature question) writes its tables / figures / revised run sheets here when `SAVE_OUTPUTS = True`.
- `batch1_design/` — **the batch-1 design to send**, empty by default: §6 of `doe/inox/inox_batch1_sampler_comparison.ipynb` writes it when its per-item flags are set — `SAVE_DESIGN_WORKBOOK = True` → `inox_batch1_design_435_600_noRT_cd_wcorr_lhs.xlsx` (sheets `design_full` = 30 conditions × 3 repetitions in the fab team's column layout, `design_unique`, `config`, `provenance`, `alternatives`); `SAVE_DESIGN_PAIRPLOT` / `SAVE_DESIGN_CORRELATION` / `SAVE_DESIGN_CONSTRAINT` → the pair plot, correlation heatmap and constraint plane; `SAVE_ALT_SOBOL_SHEET` / `SAVE_ALT_OLHS_SHEET` → the two alternative sheets. Generator of the chosen design: Latin hypercube optimised on centered L2 discrepancy + 0.1 × max |r| (seed 8, front pick of the weight sweep), integer substrate 435–600 °C, no room-temperature runs, anneal above substrate.
- `batch1_doe_compare/` — empty by default; `doe/inox/inox_batch1_doe_compare.ipynb` (the same comparison run with the shared `doe_compare` package) writes here when its per-cell `SAVE_*` flags are set.
- `batch1_sampler_comparison/` — empty by default; the comparison study of the same notebook (Sobol vs Halton / plain LHS / optimised LHS / CD + w × |r| LHS / uniform, single and cumulative batches, Sobol seed screening, the correlation-weight sweep) writes its tables and figures here when the per-item `SAVE_*` flags in its cells are set.
- `previous_studies/previous_temp/` — InOx-era working files (ANOVA / CV / GP trials, design drafts), see its README.

### `experiment04_si_stacks_doe/` — PdO on Si-based stacks: optimised-LHS design for Al₂O₃-on-Si and TiO₂-on-Si (2026-09-16)

- **Why:** NU/ND meeting 2026-09-15 (`raw_data_received/pdo/08_27_26/meeting_notes.txt`): ND drops sapphire as base substrate and HfO₂ as touching layer (too much variance); two stacks going forward, ALD Al₂O₃ on SiO₂/Si and TiO₂ on SiO₂/Si; new Sobol batch of 23 × 3 per stack agreed.

### `experiment03_hfo2_batch1_analysis/` — PdO on HfO₂ (current)

- **DoE:** brand-new LHS+SA, 23 conditions × 3 reps, seed 20, with the new fab constraint **Vac Ann ≤ 300 °C** (from batch-1 contact failures).

File: output/experiment02_xrd_crystallinity/xrd_crystallinity_0827_old_recipe_per_sample.csv
sheet,sample,run,replicate,thickness_nm_from_name,n_despiked,substrate_subtracted,substrate_scale,auc_101,auc_101_net,height_101,noise_sd,auc_101_noise_floor,snr_simple,argmax_2theta,fit_center,fit_fwhm,fit_area,fit_amp,fit_amp_sd,fit_resid_sd,snr_fit,scherrer_nm,fit_ok,peak_detected,crystallinity_pct
old_recipe,old_recipe,,,,110,False,,309.7095548520016,272.8314119500012,353.3848610333335,139.26109140811715,111.11427475509325,2.537570670028051,34.43,34.250347233647794,1.5766099012256616,317.75270045576747,189.33582237658788,18.96098340609719,147.6110248811446,1.2826672162803545,5.272610388988009,True,False,
